Repository: scman1/advanced_xafs

# Advanced XAS processing

# Experimental Data Capture: producing publish ready data from processing and analysis processes, example with XAS data processing
 
The collection of notebooks included in this repository were created to demonstrate advanced processing of large XAS datasets using Python, Jupyter and Larch.

Each example is presented in an individual folder.

File: wf_data/pub_665/DS0463/MoOx_Al2O3_XAFS_data/172099_MoOx_Al2O3_actif_4.dat (part 1 of 4)
# Diamond Light Source
# Instrument: B18-CORE XAS Date: Thu, 27 Nov 2014 10:41:06 GMT
# Ring energy:   3.0
# Ring current - start: 233.8
# Primary slits:  vertical gap=  2.4; horizontal gap= 52.0; vertical offset=  0.6; horizontal offset= -1.0
# Secondary slits:  vertical gap=  3.5; horizontal gap= 19.0; vertical offset=  5.3; horizontal offset= -14.5
# OH Mirror Coating: Pt
# White beam filter: 0.9mm PyC
# Crystal cut: Si(311)
# PostDCM slits:  vertical gap=  5.0; horizontal gap= 28.0; vertical offset= -8.2; horizontal offset= -17.0
# Experimental slits:  vertical gap=  8.0; horizontal gap= 40.0; vertical offset= -4.0; horizontal offset= -20.0
# HR Mirror : out; Y: 38.0; Pitch:  8.6; Coating: Pt
# Mirror 2: Pitch:  2.3; Height: -7.7; Yaw: -1.6; Bend:  0.8;
# I0 Stanford sensitivity: 200 nA/V Offsets: 100 pA
# It Stanford sensitivity: 100 nA/V Offsets: 1 pA
# Iref Stanford sensitivity: 50 nA/V Offsets: 1 pA
#
# Ascii output file name: 'Experiment_1//ascii/172099_MoOx_Al2O3_actif_4.dat'
# Nexus output file: '/dls/b18/data/2014/sp10306-1/Experiment_1//nexus/172099_MoOx_Al2O3_actif_4.nxs'
# XML folder and files:
# /dls/b18/data/2014/sp10306-1/xml/Experiment_1/
# QEXAFS_Parameters
# Sample_Parameters
# Detector_Parameters
# Output_Parameters
# The contents of these files are also stored in the nexus file.
#
# Sample name: MoOx_Al2O3_actif
# Sample description: MoOx_Al2O3_actif
# Additional comments: default additional comments
# command: qexafs_energy 19800.0 20850.0 2100 56.15 qexafs_counterTimer01
#
#
# qexafs_energy	    time	    I0	    It	  Iref	   lnI0It	lnItIref
     19800.24	0.026848	7448.0	7154.0	3471.0	0.0402739	0.723229
     19800.71	0.025106	6921.0	6646.0	3226.0	0.0405451	0.722772
     19801.18	0.026781	7443.0	7155.0	3473.0	0.0394626	0.722793
     19801.66	0.025055	6993.0	6727.0	3265.0	0.0387804	0.722870
     19802.13	0.024789	6966.0	6703.0	3252.0	0.0384860	0.723285
     19802.61	0.026278	7313.0	7030.0	3414.0	0.0394669	0.722302
     19803.08	0.026524	7329.0	7040.0	3418.0	0.0402309	0.722553
     19803.56	0.026533	7302.0	7021.0	3410.0	0.0392426	0.722193
     19804.03	0.027313	7536.0	7247.0	3519.0	0.0391039	0.722411
     19804.51	0.026187	7282.0	7006.0	3403.0	0.0386386	0.722110
     19804.98	0.025910	7224.0	6952.0	3375.0	0.0383794	0.722634
     19805.45	0.026712	7422.0	7140.0	3466.0	0.0387358	0.722712
     19805.93	0.025195	6979.0	6717.0	3263.0	0.0382640	0.721995
     19806.40	0.026307	7283.0	7005.0	3402.0	0.0389187	0.722261
     19806.88	0.026786	7485.0	7201.0	3497.0	0.0386811	0.722314
     19807.35	0.027282	7621.0	7340.0	3565.0	0.0375688	0.722175
     19807.83	0.025485	7061.0	6797.0	3302.0	0.0381053	0.721953
     19808.30	0.025626	7084.0	6816.0	3312.0	0.0385659	0.721721
     19808.78	0.027322	7565.0	7280.0	3539.0	0.0384015	0.721287
     19809.25	0.028658	7953.0	7654.0	3720.0	0.0383208	0.721505
     19809.73	0.027503	7628.0	7343.0	3569.0	0.0380782	0.721462
     19810.20	0.025652	7108.0	6844.0	3326.0	0.0378486	0.721602
     19810.67	0.027564	7659.0	7374.0	3587.0	0.0379211	0.720644
     19811.15	0.029362	8206.0	7905.0	3844.0	0.0373701	0.720982
     19811.62	0.026594	7384.0	7111.0	3455.0	0.0376726	0.721820
     19812.10	0.026049	7169.0	6900.0	3355.0	0.0382448	0.721070
     19812.57	0.028243	7744.0	7456.0	3625.0	0.0378993	0.721165
     19813.05	0.026093	7213.0	6950.0	3379.0	0.0371433	0.721162
     19813.52	0.027225	7565.0	7292.0	3546.0	0.0367545	0.720958
     19814.00	0.028037	7806.0	7519.0	3658.0	0.0374595	0.720517
     19814.47	0.026884	7429.0	7155.0	3481.0	0.0375798	0.720492
     19814.95	0.026254	7284.0	7019.0	3414.0	0.0370594	0.720736
     19815.42	0.026066	7226.0	6963.0	3388.0	0.0370752	0.720371
     19815.90	0.027192	7554.0	7283.0	3544.0	0.0365344	0.720287
     19816.37	0.028804	8004.0	7716.0	3755.0	0.0366453	0.720208
     19816.85	0.026338	7282.0	7020.0	3415.0	0.0366423	0.720586
     19817.32	0.024924	6921.0	6672.0	3247.0	0.0366406	0.720188
     19817.80	0.025806	7161.0	6901.0	3359.0	0.0369833	0.720023
     19818.27	0.026244	7253.0	6992.0	3405.0	0.0366485	0.719522
     19818.75	0.025368	7007.0	6755.0	3287.0	0.0366267	0.720308
     19819.22	0.025560	7064.0	6815.0	3317.0	0.0358854	0.720065
     19819.70	0.023791	6570.0	6336.0	3085.0	0.0362662	0.719696
     19820.17	0.026143	7274.0	7015.0	3414.0	0.0362556	0.720166
     19820.65	0.026757	7439.0	7179.0	3496.0	0.0355763	0.719541
     19821.12	0.026500	7357.0	7095.0	3455.0	0.0362619	0.719568
     19821.60	0.025996	7204.0	6953.0	3386.0	0.0354632	0.719524
     19822.07	0.025986	7169.0	6915.0	3370.0	0.0360732	0.718780
     19822.55	0.026099	7242.0	6986.0	3403.0	0.0359893	0.719251
     19823.03	0.027617	7657.0	7392.0	3601.0	0.0352219	0.719187
     19823.50	0.026687	7366.0	7104.0	3462.0	0.0362168	0.718812
     19823.98	0.025627	7043.0	6795.0	3311.0	0.0358472	0.718937
     19824.45	0.026676	7294.0	7040.0	3430.0	0.0354439	0.719048
     19824.93	0.027684	7612.0	7345.0	3581.0	0.0357061	0.718378
     19825.40	0.027885	7709.0	7446.0	3629.0	0.0347115	0.718720
     19825.88	0.026748	7466.0	7211.0	3514.0	0.0347517	0.718853
     19826.35	0.028195	7803.0	7538.0	3674.0	0.0345514	0.718676
     19826.83	0.027455	7514.0	7254.0	3536.0	0.0352149	0.718557
     19827.30	0.027551	7619.0	7358.0	3586.0	0.0348570	0.718751
     19827.78	0.026743	7463.0	7214.0	3519.0	0.0339339	0.717847
     19828.26	0.027633	7702.0	7440.0	3627.0	0.0346092	0.718465
     19828.73	0.027544	7590.0	7333.0	3576.0	0.0344469	0.718140
     19829.21	0.026373	7157.0	6909.0	3371.0	0.0352660	0.717615
     19829.68	0.025886	7140.0	6898.0	3364.0	0.0344813	0.718101
     19830.16	0.028417	7920.0	7660.0	3735.0	0.0333792	0.718264
     19830.63	0.025664	7095.0	6856.0	3344.0	0.0342661	0.717956
     19831.11	0.024741	6859.0	6633.0	3234.0	0.0335045	0.718337
     19831.58	0.026679	7304.0	7056.0	3439.0	0.0345438	0.718698
     19832.06	0.027735	7569.0	7311.0	3568.0	0.0346809	0.717375
     19832.54	0.026322	7208.0	6968.0	3400.0	0.0338633	0.717553
     19833.01	0.025298	6949.0	6718.0	3277.0	0.0338073	0.717862
     19833.49	0.025535	7078.0	6848.0	3341.0	0.0330347	0.717686
     19833.96	0.026710	7403.0	7159.0	3494.0	0.0335150	0.717323
     19834.44	0.025641	7021.0	6789.0	3313.0	0.0336020	0.717450
     19834.92	0.027277	7498.0	7252.0	3538.0	0.0333590	0.717716
     19835.39	0.026775	7314.0	7071.0	3450.0	0.0337884	0.717628
     19835.87	0.025681	7063.0	6836.0	3336.0	0.0326671	0.717430
     19836.34	0.024782	6777.0	6553.0	3200.0	0.0336116	0.716772
     19836.82	0.026613	7330.0	7094.0	3464.0	0.0327262	0.716825
     19837.30	0.025077	6870.0	6644.0	3244.0	0.0334499	0.716907
     19837.77	0.024747	6842.0	6623.0	3233.0	0.0325316	0.717138
     19838.25	0.026507	7382.0	7150.0	3489.0	0.0319322	0.717497
     19838.72	0.026645	7417.0	7184.0	3509.0	0.0319183	0.716525
     19839.20	0.027353	7611.0	7372.0	3600.0	0.0319055	0.716755
     19839.68	0.026911	7400.0	7161.0	3498.0	0.0328304	0.716458
     19840.15	0.026904	7430.0	7192.0	3511.0	0.0325566	0.717068
     19840.63	0.027035	7515.0	7279.0	3556.0	0.0319075	0.716357
     19841.10	0.027250	7557.0	7318.0	3575.0	0.0321372	0.716372
     19841.58	0.025924	7138.0	6914.0	3377.0	0.0318843	0.716561
     19842.06	0.026216	7220.0	6992.0	3416.0	0.0320883	0.716296
     19842.53	0.028106	7710.0	7465.0	3647.0	0.0322928	0.716321
     19843.01	0.025861	7100.0	6876.0	3362.0	0.0320577	0.715501
     19843.49	0.025946	7136.0	6906.0	3377.0	0.0327618	0.715403
     19843.96	0.026432	7246.0	7019.0	3430.0	0.0318288	0.716060
     19844.44	0.026670	7315.0	7088.0	3465.0	0.0315238	0.715691
     19844.91	0.026846	7368.0	7140.0	3490.0	0.0314335	0.715811
     19845.39	0.028989	8023.0	7780.0	3801.0	0.0307561	0.716292
     19845.87	0.025501	7131.0	6914.0	3381.0	0.0309031	0.715377
     19846.34	0.027549	7668.0	7433.0	3635.0	0.0311263	0.715320
     19846.82	0.027052	7417.0	7187.0	3513.0	0.0315008	0.715803
     19847.30	0.024097	6577.0	6371.0	3115.0	0.0318223	0.715527
     19847.77	0.027029	7368.0	7140.0	3492.0	0.0314335	0.715238
     19848.25	0.026504	7276.0	7054.0	3449.0	0.0309864	0.715510
     19848.73	0.025781	7047.0	6835.0	3342.0	0.0305455	0.715487
     19849.20	0.025449	6981.0	6767.0	3309.0	0.0311343	0.715412
     19849.68	0.026185	7134.0	6919.0	3384.0	0.0306008	0.715213
     19850.16	0.026051	7163.0	6946.0	3398.0	0.0307629	0.714979
     19850.63	0.026046	7151.0	6937.0	3392.0	0.0303828	0.715450
     19851.11	0.025956	7166.0	6954.0	3402.0	0.0300306	0.714954
     19851.59	0.027350	7532.0	7306.0	3577.0	0.0304647	0.714171
     19852.06	0.027015	7384.0	7167.0	3506.0	0.0298283	0.715011
     19852.54	0.026665	7229.0	7010.0	3432.0	0.0307630	0.714195
     19853.02	0.028260	7677.0	7447.0	3643.0	0.0304176	0.715004
     19853.49	0.027418	7466.0	7246.0	3546.0	0.0299098	0.714629
     19853.97	0.026263	7233.0	7023.0	3436.0	0.0294634	0.714882
     19854.45	0.025651	6992.0	6787.0	3320.0	0.0297576	0.715044
     19854.92	0.027628	7434.0	7209.0	3527.0	0.0307338	0.714883
     19855.40	0.026310	7130.0	6921.0	3388.0	0.0297510	0.714320
     19855.88	0.024545	6697.0	6501.0	3183.0	0.0297037	0.714132
     19856.36	0.026904	7331.0	7116.0	3484.0	0.0297662	0.714165
     19856.83	0.027411	7518.0	7300.0	3574.0	0.0294258	0.714189
     19857.31	0.026470	7312.0	7104.0	3479.0	0.0288588	0.713913
     19857.79	0.025833	7175.0	6974.0	3415.0	0.0284138	0.714011
     19858.26	0.026403	7271.0	7060.0	3458.0	0.0294488	0.713755
     19858.74	0.027623	7467.0	7243.0	3548.0	0.0304578	0.713651
     19859.22	0.025016	6771.0	6574.0	3219.0	0.0295263	0.714052
     19859.69	0.025621	6929.0	6734.0	3297.0	0.0285462	0.714156
     19860.17	0.027698	7687.0	7472.0	3661.0	0.0283679	0.713426
     19860.65	0.026966	7498.0	7289.0	3571.0	0.0282700	0.713521
     19861.13	0.025648	7028.0	6831.0	3346.0	0.0284311	0.713705
     19861.60	0.025064	6800.0	6604.0	3237.0	0.0292471	0.713029
     19862.08	0.026701	7242.0	7032.0	3445.0	0.0294263	0.713547
     19862.56	0.028892	7856.0	7633.0	3743.0	0.0287966	0.712594
     19863.03	0.024704	6743.0	6553.0	3211.0	0.0285820	0.713341
     19863.51	0.028914	7799.0	7579.0	3714.0	0.0286143	0.713272
     19863.99	0.027192	7439.0	7235.0	3545.0	0.0278061	0.713392
     19864.47	0.026467	7184.0	6982.0	3421.0	0.0285209	0.713403
     19864.94	0.026523	7249.0	7048.0	3456.0	0.0281196	0.712632
     19865.42	0.027210	7356.0	7152.0	3504.0	0.0281243	0.713487
     19865.90	0.027491	7493.0	7287.0	3572.0	0.0278773	0.712966
     19866.38	0.026198	7150.0	6955.0	3409.0	0.0276515	0.713042
     19866.85	0.026409	7263.0	7064.0	3464.0	0.0277815	0.712587
     19867.33	0.026439	7208.0	7016.0	3439.0	0.0269983	0.713013
     19867.81	0.027345	7510.0	7304.0	3580.0	0.0278133	0.713059
     19868.29	0.025531	7000.0	6811.0	3340.0	0.0273712	0.712568
     19868.76	0.027109	7338.0	7138.0	3502.0	0.0276337	0.712098
     19869.24	0.028534	7784.0	7572.0	3714.0	0.0276131	0.712348
     19869.72	0.028503	7752.0	7542.0	3701.0	0.0274635	0.711884
     19870.20	0.027782	7591.0	7384.0	3623.0	0.0276478	0.712013
     19870.67	0.029028	7932.0	7728.0	3792.0	0.0260551	0.711957
     19871.15	0.030675	8433.0	8211.0	4026.0	0.0266779	0.712701
     19871.63	0.027849	7572.0	7373.0	3619.0	0.0266326	0.711627
     19872.11	0.026350	7198.0	7009.0	3439.0	0.0266082	0.712014
     19872.59	0.027210	7438.0	7244.0	3555.0	0.0264285	0.711818
     19873.06	0.027665	7522.0	7325.0	3596.0	0.0265389	0.711471
     19873.54	0.025934	7029.0	6844.0	3358.0	0.0266721	0.712027
     19874.02	0.026014	7016.0	6833.0	3355.0	0.0264294	0.711312
     19874.50	0.026841	7227.0	7036.0	3454.0	0.0267842	0.711507
     19874.97	0.027609	7494.0	7302.0	3583.0	0.0259544	0.711948
     19875.45	0.026561	7286.0	7100.0	3487.0	0.0258599	0.711053
     19875.93	0.026301	7164.0	6979.0	3425.0	0.0261628	0.711804
     19876.41	0.027376	7483.0	7295.0	3582.0	0.0254446	0.711268
     19876.89	0.026471	7263.0	7081.0	3476.0	0.0253778	0.711533
     19877.36	0.025625	7014.0	6838.0	3359.0	0.0254129	0.710852
     19877.84	0.026600	7303.0	7121.0	3498.0	0.0252371	0.710857
     19878.32	0.027500	7513.0	7321.0	3594.0	0.0258879	0.711481
     19878.80	0.026947	7339.0	7155.0	3515.0	0.0253912	0.710772
     19879.28	0.026530	7163.0	6982.0	3431.0	0.0255935	0.710484
     19879.75	0.027526	7427.0	7237.0	3554.0	0.0259153	0.711133
     19880.23	0.029171	7900.0	7703.0	3783.0	0.0252529	0.711093
     19880.71	0.026327	7250.0	7075.0	3476.0	0.0244340	0.710685
     19881.19	0.029041	7987.0	7793.0	3828.0	0.0245893	0.710883
     19881.67	0.027631	7581.0	7396.0	3634.0	0.0247058	0.710605
     19882.14	0.025586	7083.0	6916.0	3397.0	0.0238600	0.710945
     19882.62	0.027141	7413.0	7231.0	3554.0	0.0248579	0.710304
     19883.10	0.027533	7503.0	7323.0	3597.0	0.0242829	0.710920
     19883.58	0.027127	7393.0	7213.0	3545.0	0.0246487	0.710347
     19884.06	0.026686	7270.0	7096.0	3487.0	0.0242250	0.710489
     19884.54	0.026505	7174.0	7001.0	3440.0	0.0244104	0.710582
     19885.01	0.027860	7575.0	7393.0	3634.0	0.0243197	0.710200
     19885.49	0.027473	7478.0	7299.0	3588.0	0.0242280	0.710142
     19885.97	0.026239	7162.0	6991.0	3435.0	0.0241657	0.710607
     19886.45	0.026947	7363.0	7192.0	3535.0	0.0234982	0.710256
     19886.93	0.026740	7254.0	7079.0	3480.0	0.0244204	0.710100
     19887.41	0.026100	7091.0	6922.0	3404.0	0.0241216	0.709754
     19887.89	0.026841	7278.0	7103.0	3492.0	0.0243389	0.710043
     19888.36	0.028639	7772.0	7589.0	3730.0	0.0238277	0.710292
     19888.84	0.028034	7628.0	7451.0	3664.0	0.0234774	0.709793
     19889.32	0.026188	7185.0	7019.0	3452.0	0.0233748	0.709667
     19889.80	0.024705	6733.0	6577.0	3234.0	0.0234421	0.709859
     19890.28	0.026501	7208.0	7039.0	3461.0	0.0237254	0.709909
     19890.76	0.026085	7095.0	6931.0	3409.0	0.0233862	0.709585
     19891.24	0.024410	6665.0	6514.0	3204.0	0.0229162	0.709554
     19891.71	0.025335	6989.0	6830.0	3359.0	0.0230128	0.709681
     19892.19	0.027091	7382.0	7217.0	3549.0	0.0226053	0.709773
     19892.67	0.027073	7335.0	7164.0	3524.0	0.0235889	0.709472
     19893.15	0.025766	6996.0	6832.0	3359.0	0.0237211	0.709974
     19893.63	0.027156	7359.0	7196.0	3541.0	0.0223987	0.709116
     19894.11	0.027504	7520.0	7351.0	3614.0	0.0227298	0.710021
     19894.59	0.027565	7550.0	7384.0	3630.0	0.0222321	0.710083
     19895.07	0.027018	7369.0	7203.0	3541.0	0.0227844	0.710088
     19895.54	0.027630	7454.0	7285.0	3584.0	0.0229334	0.709338
     19896.02	0.028485	7740.0	7571.0	3726.0	0.0220765	0.708990
     19896.50	0.027833	7563.0	7396.0	3640.0	0.0223286	0.708956
     19896.98	0.028252	7643.0	7474.0	3679.0	0.0223599	0.708789
     19897.46	0.027120	7341.0	7174.0	3531.0	0.0230117	0.708882
     19897.94	0.027758	7425.0	7259.0	3573.0	0.0226106	0.708836
     19898.42	0.027476	7477.0	7316.0	3601.0	0.0217679	0.708852
     19898.90	0.026372	7158.0	7000.0	3446.0	0.0223205	0.708696
     19899.38	0.027530	7453.0	7294.0	3591.0	0.0215645	0.708621
     19899.86	0.025238	6800.0	6649.0	3273.0	0.0224561	0.708759
     19900.33	0.026175	7027.0	6873.0	3384.0	0.0221592	0.708542
     19900.81	0.026141	7059.0	6907.0	3401.0	0.0217680	0.708466
     19901.29	0.027615	7527.0	7365.0	3627.0	0.0217575	0.708333
     19901.77	0.025440	6913.0	6769.0	3331.0	0.0210503	0.709081
     19902.25	0.026724	7193.0	7033.0	3462.0	0.0224950	0.708767
     19902.73	0.026902	7184.0	7028.0	3462.0	0.0219542	0.708056
     19903.21	0.026160	7042.0	6889.0	3392.0	0.0219663	0.708506
     19903.69	0.025333	6859.0	6714.0	3306.0	0.0213668	0.708456
     19904.17	0.026633	7265.0	7116.0	3505.0	0.0207225	0.708155
     19904.65	0.027146	7315.0	7158.0	3526.0	0.0216964	0.708067
     19905.13	0.026623	7151.0	6999.0	3448.0	0.0214849	0.707973
     19905.61	0.027236	7317.0	7162.0	3527.0	0.0214111	0.708342
     19906.09	0.028156	7624.0	7462.0	3677.0	0.0214777	0.707726
     19906.56	0.026635	7252.0	7107.0	3499.0	0.0201971	0.708603
     19907.04	0.025173	6835.0	6694.0	3294.0	0.0208449	0.709109
     19907.52	0.025829	6986.0	6843.0	3370.0	0.0206819	0.708313
     19908.00	0.026373	7119.0	6973.0	3436.0	0.0207217	0.707738
     19908.48	0.025926	6999.0	6852.0	3376.0	0.0212267	0.707849
     19908.96	0.024827	6666.0	6530.0	3218.0	0.0206130	0.707647
     19909.44	0.026418	7166.0	7021.0	3460.0	0.0204420	0.707637
     19909.92	0.028103	7619.0	7468.0	3679.0	0.0200179	0.707986
     19910.40	0.026743	7223.0	7079.0	3487.0	0.0201377	0.708091
     19910.88	0.027236	7357.0	7209.0	3550.0	0.0203220	0.708383
     19911.36	0.027661	7448.0	7299.0	3598.0	0.0202082	0.707359
     19911.84	0.027970	7526.0	7374.0	3633.0	0.0204034	0.707902
     19912.32	0.026768	7229.0	7087.0	3492.0	0.0198386	0.707787
     19912.80	0.027143	7320.0	7174.0	3537.0	0.0201469	0.707184
     19913.28	0.027206	7388.0	7243.0	3570.0	0.0198216	0.707470
     19913.76	0.027581	7427.0	7282.0	3585.0	0.0197165	0.708647
     19914.24	0.026729	7164.0	7022.0	3460.0	0.0200204	0.707779
     19914.72	0.026473	7086.0	6950.0	3424.0	0.0193793	0.707932
     19915.20	0.026279	7050.0	6912.0	3405.0	0.0197686	0.708014
     19915.68	0.025431	6833.0	6702.0	3302.0	0.0193578	0.707878
     19916.16	0.026802	7273.0	7134.0	3516.0	0.0192968	0.707548
     19916.64	0.028258	7681.0	7539.0	3715.0	0.0186602	0.707711
     19917.12	0.025837	6970.0	6836.0	3370.0	0.0194125	0.707290
     19917.60	0.027060	7229.0	7089.0	3493.0	0.0195564	0.707783
     19918.08	0.024656	6603.0	6479.0	3191.0	0.0189579	0.708232
     19918.56	0.026698	7185.0	7049.0	3476.0	0.0191098	0.707004
     19919.04	0.027213	7351.0	7216.0	3554.0	0.0185356	0.708227
     19919.52	0.025917	6985.0	6854.0	3381.0	0.0189326	0.706661
     19920.00	0.025707	6897.0	6766.0	3335.0	0.0191765	0.707437
     19920.48	0.026867	7179.0	7044.0	3472.0	0.0189839	0.707445
     19920.96	0.025453	6868.0	6745.0	3324.0	0.0180715	0.707633
     19921.44	0.025482	6902.0	6779.0	3340.0	0.0179816	0.707859
     19921.92	0.027114	7359.0	7227.0	3564.0	0.0181000	0.706941
     19922.40	0.027191	7310.0	7174.0	3537.0	0.0187799	0.707184
     19922.88	0.025187	6766.0	6644.0	3275.0	0.0181959	0.707396
     19923.36	0.025816	6992.0	6864.0	3384.0	0.0184763	0.707232
     19923.84	0.027152	7224.0	7092.0	3495.0	0.0184414	0.707634
     19924.32	0.030274	8099.0	7951.0	3918.0	0.0184429	0.707716
     19924.80	0.026816	7133.0	7006.0	3455.0	0.0179650	0.706944
     19925.28	0.027399	7330.0	7202.0	3549.0	0.0176168	0.707693
     19925.76	0.025932	7043.0	6922.0	3411.0	0.0173295	0.707699
     19926.24	0.026868	7224.0	7098.0	3498.0	0.0175958	0.707622
     19926.72	0.025648	6898.0	6779.0	3343.0	0.0174019	0.706961
     19927.20	0.026105	7009.0	6889.0	3396.0	0.0172691	0.707328
     19927.68	0.027175	7311.0	7182.0	3542.0	0.0178022	0.706886
     19928.16	0.026102	6948.0	6825.0	3365.0	0.0178615	0.707164
     19928.64	0.026622	7056.0	6931.0	3417.0	0.0178742	0.707241
     19929.12	0.026810	7117.0	6990.0	3445.0	0.0180057	0.707557
     19929.60	0.026726	7156.0	7034.0	3468.0	0.0171956	0.707177
     19930.08	0.026006	6994.0	6875.0	3388.0	0.0171610	0.707652
     19930.56	0.025282	6802.0	6685.0	3294.0	0.0173505	0.707764
     19931.05	0.026580	7177.0	7059.0	3479.0	0.0165781	0.707559
     19931.53	0.026473	7107.0	6989.0	3445.0	0.0167427	0.707414
     19932.01	0.024965	6678.0	6566.0	3237.0	0.0169137	0.707258
     19932.49	0.024591	6558.0	6448.0	3176.0	0.0169157	0.708147
     19932.97	0.026993	7218.0	7098.0	3499.0	0.0167649	0.707336
     19933.45	0.026105	6983.0	6867.0	3385.0	0.0167513	0.707373
     19933.93	0.026132	7012.0	6892.0	3397.0	0.0172616	0.707469
     19934.41	0.026923	7211.0	7092.0	3496.0	0.0166402	0.707348
     19934.89	0.027978	7496.0	7374.0	3634.0	0.0164092	0.707626
     19935.37	0.025742	6914.0	6800.0	3353.0	0.0166257	0.707067
     19935.85	0.026345	7081.0	6967.0	3435.0	0.0162304	0.707168
     19936.33	0.024916	6700.0	6592.0	3248.0	0.0162507	0.707817
     19936.81	0.027561	7381.0	7261.0	3579.0	0.0163916	0.707434
     19937.30	0.027776	7418.0	7292.0	3595.0	0.0171316	0.707234
     19937.78	0.024993	6707.0	6597.0	3252.0	0.0165368	0.707345
     19938.26	0.026892	7175.0	7060.0	3479.0	0.0161577	0.707700
     19938.74	0.027422	7311.0	7189.0	3543.0	0.0168280	0.707578
     19939.22	0.026114	7012.0	6901.0	3400.0	0.0159566	0.707891
     19939.70	0.027056	7222.0	7101.0	3499.0	0.0168963	0.707758
     19940.18	0.029434	7884.0	7758.0	3823.0	0.0161108	0.707689
     19940.66	0.026657	7207.0	7094.0	3497.0	0.0158034	0.707344
     19941.14	0.025614	6903.0	6789.0	3346.0	0.0166524	0.707538
     19941.62	0.027627	7431.0	7316.0	3604.0	0.0155967	0.708019
     19942.11	0.028735	7694.0	7568.0	3728.0	0.0165120	0.708057
     19942.59	0.027646	7391.0	7273.0	3584.0	0.0160942	0.707689
     19943.07	0.026674	7140.0	7027.0	3462.0	0.0159529	0.707913
     19943.55	0.026840	7190.0	7074.0	3486.0	0.0162651	0.707671
     19944.03	0.026069	6974.0	6865.0	3381.0	0.0157529	0.708265
     19944.51	0.026183	7004.0	6891.0	3393.0	0.0162652	0.708502
     19944.99	0.023918	6371.0	6270.0	3088.0	0.0159801	0.708253
     19945.47	0.025989	6934.0	6824.0	3361.0	0.0159910	0.708207
     19945.96	0.025375	6830.0	6722.0	3310.0	0.0159389	0.708438
     19946.44	0.024912	6662.0	6564.0	3231.0	0.0148196	0.708808
     19946.92	0.024714	6596.0	6492.0	3198.0	0.0158928	0.708045
     19947.40	0.026035	6952.0	6843.0	3369.0	0.0158032	0.708610
     19947.88	0.025599	6838.0	6733.0	3317.0	0.0154745	0.707960
     19948.36	0.024784	6626.0	6519.0	3211.0	0.0162803	0.708139
     19948.84	0.025176	6743.0	6644.0	3271.0	0.0147907	0.708618
     19949.33	0.027129	7260.0	7147.0	3516.0	0.0156871	0.709369
     19949.81	0.027146	7233.0	7120.0	3503.0	0.0157462	0.709288
     19950.29	0.026203	6989.0	6884.0	3386.0	0.0151376	0.709551
     19950.77	0.026507	7125.0	7017.0	3453.0	0.0152739	0.709092
     19951.25	0.029192	7873.0	7760.0	3817.0	0.0144569	0.709518
     19951.73	0.026207	7053.0	6947.0	3416.0	0.0151431	0.709840
     19952.22	0.026948	7146.0	7039.0	3463.0	0.0150866	0.709331
     19952.70	0.028040	7510.0	7398.0	3639.0	0.0150258	0.709501
     19953.18	0.030080	8071.0	7948.0	3908.0	0.0153571	0.709895
     19953.66	0.025268	6805.0	6706.0	3297.0	0.0146550	0.709990
     19954.14	0.027305	7304.0	7194.0	3537.0	0.0151748	0.709968
     19954.62	0.027752	7348.0	7239.0	3558.0	0.0149451	0.710284
     19955.11	0.025930	6923.0	6820.0	3352.0	0.0149897	0.710302
     19955.59	0.025463	6823.0	6722.0	3305.0	0.0149135	0.709949
     19956.07	0.026032	6932.0	6832.0	3355.0	0.0145309	0.711166
     19956.55	0.026912	7162.0	7055.0	3466.0	0.0150527	0.710735
     19957.03	0.026585	7118.0	7013.0	3446.0	0.0148612	0.710551
     19957.52	0.025128	6705.0	6607.0	3244.0	0.0147238	0.711323
     19958.00	0.027362	7284.0	7174.0	3525.0	0.0152168	0.710583
     19958.48	0.027541	7404.0	7295.0	3582.0	0.0148312	0.711268
     19958.96	0.026550	7065.0	6959.0	3417.0	0.0151172	0.711273
     19959.44	0.025477	6847.0	6749.0	3313.0	0.0144163	0.711540
     19959.93	0.027752	7459.0	7350.0	3605.0	0.0147210	0.712379
     19960.41	0.026649	7028.0	6922.0	3397.0	0.0151974	0.711812
     19960.89	0.026517	7026.0	6920.0	3396.0	0.0152018	0.711818
     19961.37	0.026497	7032.0	6927.0	3398.0	0.0150443	0.712240
     19961.85	0.025908	6902.0	6799.0	3334.0	0.0150357	0.712603
     19962.34	0.025507	6854.0	6755.0	3310.0	0.0145495	0.713335
     19962.82	0.024369	6523.0	6424.0	3149.0	0.0152934	0.712956
     19963.30	0.024926	6594.0	6492.0	3182.0	0.0155895	0.713061
     19963.78	0.027943	7404.0	7290.0	3572.0	0.0155168	0.713378
     19964.26	0.026692	7134.0	7031.0	3442.0	0.0145431	0.714276
     19964.75	0.026517	7065.0	6961.0	3410.0	0.0148299	0.713611
     19965.23	0.027307	7262.0	7153.0	3502.0	0.0151234	0.714198
     19965.71	0.028578	7600.0	7484.0	3662.0	0.0153808	0.714758
     19966.19	0.028166	7461.0	7349.0	3596.0	0.0151252	0.714742
     19966.68	0.026494	7043.0	6936.0	3392.0	0.0153090	0.715306
     19967.16	0.025800	6811.0	6706.0	3279.0	0.0155363	0.715464
     19967.64	0.028082	7493.0	7382.0	3608.0	0.0149246	0.715891
     19968.12	0.027122	7261.0	7151.0	3493.0	0.0152654	0.716491
     19968.61	0.026804	7188.0	7082.0	3460.0	0.0148566	0.716288
     19969.09	0.024324	6483.0	6381.0	3117.0	0.0158585	0.716454
     19969.57	0.028387	7497.0	7377.0	3600.0	0.0161359	0.717433
     19970.05	0.025556	6760.0	6654.0	3246.0	0.0158047	0.717795
     19970.54	0.026807	7084.0	6974.0	3401.0	0.0156498	0.718119
     19971.02	0.028507	7611.0	7495.0	3654.0	0.0153584	0.718414
     19971.50	0.029735	7937.0	7813.0	3807.0	0.0157464	0.718948
     19971.98	0.025215	6766.0	6665.0	3247.0	0.0150401	0.719138
     19972.47	0.025253	6793.0	6689.0	3258.0	0.0154283	0.719351
     19972.95	0.029134	7835.0	7711.0	3751.0	0.0159530	0.720625
     19973.43	0.028917	7733.0	7614.0	3701.0	0.0155082	0.721386
     19973.91	0.023726	6350.0	6249.0	3037.0	0.0160334	0.721551
     19974.40	0.026785	7177.0	7064.0	3433.0	0.0158700	0.721577
     19974.88	0.025844	6834.0	6722.0	3263.0	0.0165244	0.722739
     19975.36	0.026993	7229.0	7111.0	3450.0	0.0164578	0.723269
     19975.85	0.023995	6393.0	6290.0	3050.0	0.0162426	0.723819
     19976.33	0.027165	7277.0	7156.0	3467.0	0.0167675	0.724661
     19976.81	0.028057	7482.0	7359.0	3563.0	0.0165761	0.725321
     19977.29	0.024815	6641.0	6529.0	3161.0	0.0170088	0.725365
     19977.78	0.025094	6776.0	6662.0	3222.0	0.0169672	0.726417
     19978.26	0.028860	7699.0	7571.0	3659.0	0.0167653	0.727135
     19978.74	0.029894	7923.0	7781.0	3758.0	0.0180851	0.727798
     19979.23	0.026798	7061.0	6939.0	3348.0	0.0174290	0.728795
     19979.71	0.025977	6833.0	6708.0	3234.0	0.0184630	0.729581
     19980.19	0.025576	6788.0	6670.0	3212.0	0.0175365	0.730726
     19980.68	0.027490	7348.0	7218.0	3474.0	0.0178503	0.731271
     19981.16	0.026517	7031.0	6901.0	3316.0	0.0186626	0.732907
     19981.64	0.026643	7126.0	6998.0	3360.0	0.0181257	0.733683
     19982.12	0.026020	6938.0	6810.0	3265.0	0.0186214	0.735132
     19982.61	0.028556	7542.0	7398.0	3543.0	0.0192777	0.736236
     19983.09	0.026544	7017.0	6881.0	3294.0	0.0195718	0.736661
     19983.57	0.026526	7004.0	6865.0	3283.0	0.0200454	0.737678
     19984.06	0.027451	7220.0	7075.0	3379.0	0.0202875	0.738988
     19984.54	0.027170	7163.0	7016.0	3344.0	0.0207356	0.741026
     19985.02	0.026541	6992.0	6847.0	3259.0	0.0209560	0.742390
     19985.51	0.027886	7393.0	7238.0	3441.0	0.0211887	0.743583
     19985.99	0.027589	7314.0	7159.0	3397.0	0.0214200	0.745478
     19986.47	0.026271	6925.0	6774.0	3209.0	0.0220463	0.747132
     19986.96	0.025899	6862.0	6707.0	3170.0	0.0228472	0.749420
     19987.44	0.027628	7321.0	7158.0	3376.0	0.0225163	0.751539
     19987.92	0.027613	7282.0	7113.0	3350.0	0.0234815	0.752964
     19988.41	0.026685	6972.0	6806.0	3196.0	0.0240976	0.755905
     19988.89	0.026537	6910.0	6739.0	3157.0	0.0250581	0.758289
     19989.37	0.027022	7111.0	6934.0	3241.0	0.0252060	0.760555
     19989.86	0.029435	7799.0	7604.0	3543.0	0.0253211	0.763701
     19990.34	0.025979	6904.0	6722.0	3122.0	0.0267152	0.766912
     19990.82	0.026446	7068.0	6880.0	3184.0	0.0269589	0.770480
     19991.31	0.027347	7205.0	7005.0	3232.0	0.0281510	0.773523
     19991.79	0.026160	6979.0	6779.0	3114.0	0.0290760	0.777922
     19992.28	0.026520	7067.0	6863.0	3137.0	0.0292914	0.782878
     19992.76	0.026783	7080.0	6861.0	3122.0	0.0314207	0.787379
     19993.24	0.027028	7119.0	6891.0	3119.0	0.0325511	0.792704
     19993.73	0.026748	7031.0	6799.0	3059.0	0.0335534	0.798687
     19994.21	0.025319	6624.0	6397.0	2859.0	0.0348703	0.805357
     19994.69	0.027140	7083.0	6829.0	3028.0	0.0365193	0.813276
     19995.18	0.026882	7070.0	6803.0	2991.0	0.0384968	0.821756
     19995.66	0.025761	6780.0	6517.0	2837.0	0.0395630	0.831667
     19996.15	0.026882	7095.0	6806.0	2927.0	0.0415857	0.843827
     19996.63	0.029114	7771.0	7437.0	3157.0	0.0439313	0.856845
     19997.11	0.027746	7341.0	7010.0	2927.0	0.0461374	0.873360
     19997.60	0.028601	7573.0	7208.0	2955.0	0.0493978	0.891693
     19998.08	0.027919	7365.0	6984.0	2795.0	0.0531172	0.915790
     19998.56	0.028619	7496.0	7077.0	2756.0	0.0575195	0.943070
     19999.05	0.025704	6729.0	6322.0	2380.0	0.0623909	0.976935
     19999.53	0.025861	6736.0	6298.0	2278.0	0.0672342	 1.01693
     20000.02	0.026963	7021.0	6520.0	2251.0	0.0740313	 1.06350
     20000.50	0.025976	6868.0	6329.0	2076.0	0.0817307	 1.11470
     20000.98	0.026337	6980.0	6371.0	1986.0	0.0912925	 1.16563
     20001.47	0.027594	7284.0	6570.0	1955.0	0.103166	 1.21212
     20001.95	0.027676	7273.0	6463.0	1838.0	0.118075	 1.25742
     20002.44	0.026482	7000.0	6111.0	1670.0	0.135820	 1.29727
     20002.92	0.025857	6869.0	5868.0	1543.0	0.157505	 1.33579
     20003.41	0.026441	6951.0	5788.0	1470.0	0.183099	 1.37052
     20003.89	0.026733	7030.0	5684.0	1394.0	0.212531	 1.40548
     20004.37	0.025053	6567.0	5138.0	1215.0	0.245393	 1.44192
     20004.86	0.025184	6585.0	4980.0	1137.0	0.279364	 1.47704
     20005.34	0.026729	7011.0	5133.0	1128.0	0.311790	 1.51524
     20005.83	0.026642	7042.0	5034.0	1065.0	0.335677	 1.55324
     20006.31	0.025257	6687.0	4708.0	957.0	0.350902	 1.59322
     20006.80	0.025021	6612.0	4648.0	909.0	0.352449	 1.63185
     20007.28	0.027342	7193.0	5104.0	962.0	0.343084	 1.66877
     20007.76	0.028331	7500.0	5412.0	982.0	0.326284	 1.70678
     20008.25	0.026307	6890.0	5078.0	889.0	0.305154	 1.74258
     20008.73	0.025820	6807.0	5120.0	865.0	0.284797	 1.77818
     20009.22	0.028650	7561.0	5786.0	939.0	0.267562	 1.81838
     20009.70	0.027860	7390.0	5734.0	893.0	0.253714	 1.85958
     20010.19	0.026843	7114.0	5566.0	827.0	0.245388	 1.90663
     20010.67	0.026714	7117.0	5594.0	787.0	0.240792	 1.96122
     20011.16	0.028988	7666.0	6013.0	800.0	0.242871	 2.01707
     20011.64	0.026037	6761.0	5279.0	662.0	0.247434	 2.07623
     20012.12	0.026565	6966.0	5395.0	633.0	0.255569	 2.14276
     20012.61	0.028125	7403.0	5671.0	624.0	0.266520	 2.20697
     20013.09	0.027629	7295.0	5516.0	571.0	0.279536	 2.26802
     20013.58	0.025890	6853.0	5099.0	498.0	0.295642	 2.32620
     20014.06	0.027997	7423.0	5432.0	503.0	0.312276	 2.37947
     20014.55	0.030529	8082.0	5800.0	514.0	0.331781	 2.42339
     20015.03	0.028679	7458.0	5249.0	449.0	0.351250	 2.45877
     20015.52	0.027825	7285.0	5022.0	417.0	0.371989	 2.48850
     20016.00	0.027971	7323.0	4936.0	401.0	0.394465	 2.51035
     20016.49	0.028534	7524.0	4961.0	398.0	0.416491	 2.52291
     20016.97	0.026492	6989.0	4500.0	358.0	0.440260	 2.53130
     20017.46	0.024769	6603.0	4143.0	330.0	0.466104	 2.53008
     20017.94	0.025986	6867.0	4205.0	337.0	0.490453	 2.52395
     20018.43	0.026112	6925.0	4131.0	337.0	0.516619	 2.50619
     20018.91	0.026337	6940.0	4045.0	336.0	0.539820	 2.48813
     20019.40	0.026194	6930.0	3939.0	336.0	0.564933	 2.46157
     20019.88	0.026448	6926.0	3856.0	338.0	0.585652	 2.43434
     20020.37	0.025906	6779.0	3697.0	333.0	0.606308	 2.40713
     20020.85	0.025492	6682.0	3577.0	329.0	0.624893	 2.38622
     20021.34	0.026138	6896.0	3635.0	340.0	0.640332	 2.36942
     20021.82	0.025540	6791.0	3528.0	334.0	0.654867	 2.35735
     20022.31	0.026169	6958.0	3568.0	341.0	0.667887	 2.34788
     20022.79	0.026203	6957.0	3534.0	338.0	0.677318	 2.34714
     20023.28	0.026504	7059.0	3550.0	338.0	0.687356	 2.35166
     20023.76	0.027470	7256.0	3620.0	343.0	0.695355	 2.35650
     20024.25	0.027399	7173.0	3546.0	332.0	0.704504	 2.36844
     20024.73	0.027815	7258.0	3572.0	331.0	0.708979	 2.37876
     20025.22	0.028000	7385.0	3612.0	331.0	0.715189	 2.38990
     20025.70	0.026497	6996.0	3405.0	308.0	0.720094	 2.40290
     20026.19	0.029029	7649.0	3709.0	333.0	0.723813	 2.41038
     20026.67	0.026512	6947.0	3352.0	297.0	0.728753	 2.42358
     20027.16	0.027640	7254.0	3492.0	307.0	0.731078	 2.43138
     20027.64	0.026266	6882.0	3303.0	290.0	0.734078	 2.43271
     20028.13	0.026665	6988.0	3345.0	291.0	0.736728	 2.44190
     20028.62	0.028004	7316.0	3501.0	306.0	0.737015	 2.43722
     20029.10	0.027288	7115.0	3396.0	296.0	0.739607	 2.43999
     20029.59	0.026413	6911.0	3296.0	287.0	0.740405	 2.44098
     20030.07	0.025812	6781.0	3230.0	283.0	0.741642	 2.43479
     20030.56	0.027971	7325.0	3482.0	304.0	0.743686	 2.43833
     20031.04	0.026670	6972.0	3308.0	291.0	0.745558	 2.43078
     20031.53	0.024849	6465.0	3058.0	269.0	0.748642	 2.43081
     20032.01	0.026760	7022.0	3319.0	291.0	0.749385	 2.43410
     20032.50	0.027741	7254.0	3419.0	301.0	0.752205	 2.42999
     20032.98	0.026490	6985.0	3286.0	288.0	0.754094	 2.43447
     20033.47	0.025843	6785.0	3183.0	279.0	0.756890	 2.43437
     20033.96	0.027596	7203.0	3366.0	293.0	0.760773	 2.44131
     20034.44	0.025747	6735.0	3146.0	272.0	0.761186	 2.44809
     20034.93	0.025835	6762.0	3149.0	270.0	0.764234	 2.45642
     20035.41	0.024897	6495.0	3017.0	257.0	0.766770	 2.46294
     20035.90	0.024645	6443.0	2986.0	252.0	0.769060	 2.47226
     20036.38	0.025060	6553.0	3031.0	254.0	0.771030	 2.47931
     20036.87	0.025476	6632.0	3057.0	254.0	0.774472	 2.48786
     20037.36	0.026187	6811.0	3133.0	258.0	0.776548	 2.49679
     20037.84	0.026502	6914.0	3174.0	260.0	0.778556	 2.50207
     20038.33	0.026586	6974.0	3195.0	258.0	0.780602	 2.51638
     20038.81	0.025650	6737.0	3079.0	248.0	0.783010	 2.51893
     20039.30	0.026964	7036.0	3202.0	255.0	0.787264	 2.53027
     20039.79	0.027405	7116.0	3234.0	255.0	0.788626	 2.54021
     20040.27	0.026349	6843.0	3105.0	243.0	0.790213	 2.54771
     20040.76	0.026806	6964.0	3149.0	243.0	0.793669	 2.56178
     20041.24	0.028364	7401.0	3343.0	256.0	0.794747	 2.56945
     20041.73	0.027072	7131.0	3215.0	244.0	0.796624	 2.57841
     20042.22	0.026222	6952.0	3131.0	234.0	0.797677	 2.59379
     20042.70	0.026798	7054.0	3171.0	235.0	0.799548	 2.60222
     20043.19	0.028133	7354.0	3299.0	243.0	0.801625	 2.60831
     20043.67	0.025874	6696.0	3000.0	219.0	0.802898	 2.61730
     20044.16	0.028436	7414.0	3314.0	240.0	0.805214	 2.62527
     20044.65	0.025674	6789.0	3042.0	220.0	0.802788	 2.62664
     20045.13	0.027991	7333.0	3277.0	237.0	0.805456	 2.62662
     20045.62	0.025848	6782.0	3031.0	220.0	0.805379	 2.62302
     20046.11	0.026035	6808.0	3043.0	222.0	0.805255	 2.61792
     20046.59	0.025620	6705.0	2997.0	220.0	0.805242	 2.61174
     20047.08	0.027432	7234.0	3239.0	241.0	0.803527	 2.59822
     20047.56	0.025281	6607.0	2954.0	223.0	0.804970	 2.58374
     20048.05	0.025175	6607.0	2961.0	227.0	0.802603	 2.56833
     20048.54	0.026411	6963.0	3128.0	243.0	0.800217	 2.55509
     20049.02	0.027782	7260.0	3261.0	258.0	0.800346	 2.53683
     20049.51	0.025198	6598.0	2971.0	239.0	0.797868	 2.52019
     20050.00	0.025258	6567.0	2960.0	242.0	0.796868	 2.50401
     20050.48	0.026470	6861.0	3103.0	258.0	0.793484	 2.48717
     20050.97	0.027848	7261.0	3297.0	278.0	0.789505	 2.47315
     20051.46	0.025885	6842.0	3116.0	267.0	0.786530	 2.45706
     20051.94	0.026872	7104.0	3246.0	281.0	0.783235	 2.44682
     20052.43	0.027167	7117.0	3260.0	284.0	0.780759	 2.44051
     20052.92	0.026866	7001.0	3216.0	284.0	0.777915	 2.42692
     20053.40	0.025114	6547.0	3020.0	268.0	0.773750	 2.42203
     20053.89	0.026491	6898.0	3187.0	286.0	0.772151	 2.41084
     20054.38	0.026321	6879.0	3194.0	287.0	0.767199	 2.40955
     20054.86	0.026183	6805.0	3167.0	286.0	0.764873	 2.40455
     20055.35	0.026482	6834.0	3190.0	290.0	0.761889	 2.39790
     20055.84	0.027228	7080.0	3322.0	302.0	0.756707	 2.39790
     20056.32	0.028170	7352.0	3459.0	315.0	0.753993	 2.39616
     20056.81	0.026637	6914.0	3267.0	297.0	0.749676	 2.39790
     20057.30	0.026709	6977.0	3308.0	301.0	0.746275	 2.39699
     20057.78	0.028210	7350.0	3497.0	318.0	0.742795	 2.39761
     20058.27	0.026658	6944.0	3319.0	300.0	0.738214	 2.40364
     20058.76	0.025858	6818.0	3268.0	294.0	0.735388	 2.40835
     20059.24	0.026634	6969.0	3358.0	302.0	0.730126	 2.40867
     20059.73	0.027198	7149.0	3452.0	308.0	0.728019	 2.41661
     20060.22	0.025921	6800.0	3300.0	294.0	0.723000	 2.41810
     20060.71	0.025758	6731.0	3277.0	290.0	0.719795	 2.42480
     20061.19	0.026811	6991.0	3409.0	300.0	0.718205	 2.43039
     20061.68	0.027581	7211.0	3535.0	311.0	0.712894	 2.43068
     20062.17	0.024961	6547.0	3222.0	281.0	0.709005	 2.43940
     20062.65	0.026575	6930.0	3419.0	297.0	0.706512	 2.44337
     20063.14	0.027147	7055.0	3493.0	302.0	0.702976	 2.44809
     20063.63	0.025909	6773.0	3362.0	291.0	0.700408	 2.44697
     20064.12	0.025808	6747.0	3365.0	290.0	0.695670	 2.45130
     20064.60	0.024685	6526.0	3267.0	281.0	0.691922	 2.45327
     20065.09	0.027574	7228.0	3625.0	312.0	0.690108	 2.45261
     20065.58	0.025764	6735.0	3387.0	291.0	0.687373	 2.45438
     20066.06	0.024444	6428.0	3242.0	279.0	0.684473	 2.45273
     20066.55	0.025963	6756.0	3418.0	294.0	0.681375	 2.45323
     20067.04	0.027166	6997.0	3548.0	307.0	0.679097	 2.44729
     20067.53	0.025641	6655.0	3379.0	292.0	0.677789	 2.44858
     20068.01	0.025238	6560.0	3343.0	290.0	0.674122	 2.44474
     20068.50	0.031005	8187.0	4184.0	364.0	0.671280	 2.44187
     20068.99	0.027733	7267.0	3719.0	324.0	0.669889	 2.44047
     20069.48	0.026800	6939.0	3551.0	311.0	0.669928	 2.43519
     20069.96	0.029422	7655.0	3932.0	344.0	0.666211	 2.43626
     20070.45	0.027078	7069.0	3638.0	320.0	0.664285	 2.43087
     20070.94	0.027740	7257.0	3740.0	330.0	0.662881	 2.42775
     20071.43	0.026544	6872.0	3541.0	313.0	0.663046	 2.42596
     20071.91	0.026534	6850.0	3535.0	314.0	0.661535	 2.42108
     20072.40	0.025552	6677.0	3453.0	307.0	0.659425	 2.42015
     20072.89	0.027994	7401.0	3836.0	343.0	0.657185	 2.41445
     20073.38	0.026284	6894.0	3575.0	320.0	0.656686	 2.41340
     20073.86	0.027357	7061.0	3659.0	329.0	0.657397	 2.40889
     20074.35	0.027843	7261.0	3769.0	339.0	0.655708	 2.40856
     20074.84	0.026462	6874.0	3567.0	323.0	0.656021	 2.40183
     20075.33	0.025524	6642.0	3451.0	311.0	0.654749	 2.40663
     20075.81	0.026516	6867.0	3569.0	323.0	0.654442	 2.40239
     20076.30	0.026523	6958.0	3617.0	327.0	0.654247	 2.40344
     20076.79	0.024672	6472.0	3370.0	305.0	0.652572	 2.40236
     20077.28	0.024964	6590.0	3431.0	311.0	0.652702	 2.40081
     20077.77	0.026174	6852.0	3564.0	322.0	0.653657	 2.40409
     20078.25	0.026596	6959.0	3622.0	327.0	0.653009	 2.40482
     20078.74	0.025604	6658.0	3464.0	311.0	0.653395	 2.41039
     20079.23	0.025537	6690.0	3483.0	313.0	0.652720	 2.40945
     20079.72	0.026845	6985.0	3634.0	324.0	0.653431	 2.41735
     20080.21	0.027094	6965.0	3618.0	321.0	0.654976	 2.42224
     20080.69	0.027316	7054.0	3667.0	324.0	0.654221	 2.42639
     20081.18	0.027420	7150.0	3717.0	325.0	0.654195	 2.43685
     20081.67	0.027460	7211.0	3754.0	326.0	0.652786	 2.44368
     20082.16	0.027719	7262.0	3773.0	326.0	0.654785	 2.44873
     20082.65	0.027391	7099.0	3688.0	315.0	0.654870	 2.46027
     20083.13	0.025778	6673.0	3466.0	295.0	0.655068	 2.46378
     20083.62	0.027873	7271.0	3774.0	318.0	0.655758	 2.47384
     20084.11	0.026062	6851.0	3564.0	298.0	0.653511	 2.48155
     20084.60	0.027479	7190.0	3729.0	310.0	0.656551	 2.48732
     20085.09	0.027131	7034.0	3647.0	301.0	0.656851	 2.49455
     20085.57	0.027983	7287.0	3778.0	310.0	0.656897	 2.50038
     20086.06	0.026242	6843.0	3546.0	290.0	0.657406	 2.50369
     20086.55	0.025646	6735.0	3491.0	283.0	0.657130	 2.51250
     20087.04	0.027438	7235.0	3747.0	304.0	0.657975	 2.51168
     20087.53	0.026574	6916.0	3580.0	289.0	0.658475	 2.51669
     20088.02	0.027765	7140.0	3694.0	298.0	0.659003	 2.51737
     20088.50	0.028606	7422.0	3837.0	309.0	0.659758	 2.51910
     20088.99	0.027751	7222.0	3739.0	302.0	0.658314	 2.51615
     20089.48	0.027131	7076.0	3654.0	296.0	0.660886	 2.51322
     20089.97	0.025801	6692.0	3458.0	280.0	0.660222	 2.51366
     20090.46	0.026134	6805.0	3512.0	286.0	0.661472	 2.50795
     20090.95	0.025450	6660.0	3438.0	281.0	0.661230	 2.50429
     20091.43	0.025801	6802.0	3515.0	289.0	0.660177	 2.49837
     20091.92	0.026667	6945.0	3579.0	297.0	0.662939	 2.48911
     20092.41	0.026128	6790.0	3502.0	292.0	0.662117	 2.48434
     20092.90	0.026723	6925.0	3568.0	300.0	0.663133	 2.47598
     20093.39	0.026059	6836.0	3524.0	299.0	0.662606	 2.46691
     20093.88	0.025481	6687.0	3450.0	296.0	0.661791	 2.45577
     20094.37	0.025909	6789.0	3494.0	301.0	0.664256	 2.45169
     20094.86	0.025404	6635.0	3421.0	298.0	0.662426	 2.44059
     20095.34	0.026405	6930.0	3571.0	314.0	0.663014	 2.43121
     20095.83	0.026540	6894.0	3547.0	314.0	0.664549	 2.42446
