Repository: scman1/advanced_xafs

# Advanced XAS processing

# Experimental Data Capture: producing publish ready data from processing and analysis processes, example with XAS data processing
 
The collection of notebooks included in this repository were created to demonstrate advanced processing of large XAS datasets using Python, Jupyter and Larch.

Each example is presented in an individual folder.

File: wf_data/pub_037/XAFS_prj/Pt L3 edge/ascii/263821_PtSn_OC_2.dat (part 1 of 6)
# Diamond Light Source
# Instrument: B18-CORE XAS Date: Fri, 29 Jul 2016 08:49:31 BST
# Ring energy:   3.0
# Ring current - start: 298.4
# Primary slits:  vertical gap=  2.4; horizontal gap= 52.0; vertical offset=  0.4; horizontal offset= -1.0
# Secondary slits:  vertical gap=  3.0; horizontal gap= 25.0; vertical offset=  5.1; horizontal offset= 18.3
# OH Mirror Coating: Cr
# White beam filter: 140um PyC
# Crystal cut: Si(111)
# PostDCM slits:  vertical gap=  3.6; horizontal gap= 28.0; vertical offset= -7.2; horizontal offset= 19.0
# Experimental slits:  vertical gap= 28.6; horizontal gap= 45.0; vertical offset=  5.7; horizontal offset= -17.5
# HR Mirror : out; Y: 40.0; Pitch:  1.3; Coating: Cr
# Mirror 2: Pitch:  2.3; Height: -6.2; Yaw: -1.5; Bend:  0.8;
# I0 Stanford sensitivity: 500 nA/V Offsets: 20 pA
# It Stanford sensitivity: 1 uA/V Offsets: 1 pA
# Iref Stanford sensitivity: 200 nA/V Offsets: 1 pA
#
# Ascii output file name: 'Andrea_Pt//ascii/263821_PtSn_OC_2.dat'
# Nexus output file: '/dls/b18/data/2016/sp10306-9/Andrea_Pt//nexus/263821_PtSn_OC_2.nxs'
# XML folder and files:
# /dls/b18/data/2016/sp10306-9/xml/Andrea_Pt/
# QEXAFS_Parameters2
# Sample_Parameters2
# Detector_Parameters2
# Output_Parameters2
# The contents of these files are also stored in the nexus file.
#
# Sample name: PtSn_OC
# Sample description: default sample description
# Additional comments: default additional comments
# command: qexafs_energy 11364.0 13000.0 3266 63.59 qexafs_counterTimer01
#
#
# qexafs_energy	    time	      I0	      It	    Iref	   lnI0It	 lnItIref
     11364.22	0.018938	132536.0	182909.0	176229.0	-0.322134	0.0372045
     11364.66	0.019154	133769.0	184613.0	177920.0	-0.322147	0.0369277
     11365.09	0.018341	128004.0	176664.0	170239.0	-0.322188	0.0370463
     11365.53	0.017784	124326.0	171638.0	165415.0	-0.322480	0.0369301
     11365.97	0.018790	131278.0	181264.0	174741.0	-0.322637	0.0366497
     11366.40	0.018443	128634.0	177630.0	171293.0	-0.322732	0.0363272
     11366.84	0.020512	142671.0	197032.0	190007.0	-0.322825	0.0363052
     11367.28	0.020230	141161.0	194972.0	188019.0	-0.322955	0.0363129
     11367.72	0.019719	137452.0	189867.0	183143.0	-0.323049	0.0360566
     11368.15	0.021074	146487.0	202415.0	195286.0	-0.323383	0.0358549
     11368.59	0.020648	143769.0	198652.0	191651.0	-0.323347	0.0358785
     11369.03	0.020883	145473.0	201028.0	194011.0	-0.323454	0.0355293
     11369.47	0.019685	136807.0	189114.0	182501.0	-0.323779	0.0355944
     11369.90	0.018899	131471.0	181754.0	175407.0	-0.323868	0.0355451
     11370.34	0.019357	134986.0	186663.0	180160.0	-0.324134	0.0354595
     11370.78	0.018396	127688.0	176549.0	170484.0	-0.324009	0.0349570
     11371.22	0.019055	132498.0	183247.0	176971.0	-0.324267	0.0348491
     11371.65	0.019149	133007.0	183980.0	177682.0	-0.324425	0.0348316
     11372.09	0.019384	134918.0	186668.0	180275.0	-0.324664	0.0348482
     11372.53	0.020237	140860.0	194920.0	188297.0	-0.324823	0.0345687
     11372.97	0.019468	135532.0	187568.0	181216.0	-0.324934	0.0344518
     11373.40	0.018987	132469.0	183341.0	177190.0	-0.324999	0.0341252
     11373.84	0.019083	133159.0	184323.0	178133.0	-0.325146	0.0341592
     11374.28	0.019644	136849.0	189438.0	183136.0	-0.325184	0.0338327
     11374.72	0.019546	136762.0	189349.0	183048.0	-0.325350	0.0338435
     11375.15	0.019935	139520.0	193223.0	186789.0	-0.325637	0.0338653
     11375.59	0.019751	137665.0	190629.0	184365.0	-0.325506	0.0334116
     11376.03	0.018700	130440.0	180671.0	174716.0	-0.325764	0.0335159
     11376.47	0.017788	124068.0	171865.0	166225.0	-0.325879	0.0333670
     11376.91	0.018488	129010.0	178758.0	172918.0	-0.326143	0.0332154
     11377.34	0.017023	118630.0	164352.0	159033.0	-0.326001	0.0328987
     11377.78	0.020750	144503.0	200262.0	193816.0	-0.326326	0.0327173
     11378.22	0.019724	137612.0	190737.0	184551.0	-0.326457	0.0329697
     11378.66	0.020159	140619.0	194937.0	188661.0	-0.326622	0.0327247
     11379.10	0.020748	144247.0	199988.0	193577.0	-0.326730	0.0325820
     11379.53	0.020478	142441.0	197543.0	191262.0	-0.327028	0.0323121
     11379.97	0.020853	144916.0	200976.0	194584.0	-0.327031	0.0323216
     11380.41	0.019778	137492.0	190721.0	184671.0	-0.327246	0.0322358
     11380.85	0.019276	133820.0	185641.0	179815.0	-0.327319	0.0318862
     11381.29	0.019762	137192.0	190328.0	184419.0	-0.327367	0.0315386
     11381.73	0.018881	131236.0	182138.0	176433.0	-0.327767	0.0318234
     11382.16	0.018702	129955.0	180332.0	174720.0	-0.327611	0.0316149
     11382.60	0.018554	129084.0	179196.0	173654.0	-0.328017	0.0314154
     11383.04	0.018671	129556.0	179855.0	174344.0	-0.328038	0.0311206
     11383.48	0.019389	134681.0	187007.0	181301.0	-0.328237	0.0309874
     11383.92	0.018977	131724.0	182920.0	177342.0	-0.328340	0.0309688
     11384.36	0.019732	136991.0	190275.0	184503.0	-0.328555	0.0308047
     11384.79	0.019782	137821.0	191444.0	185677.0	-0.328640	0.0305867
     11385.23	0.020257	140407.0	195075.0	189251.0	-0.328839	0.0303099
     11385.67	0.020827	144670.0	201016.0	194993.0	-0.328929	0.0304208
     11386.11	0.019752	137116.0	190564.0	184880.0	-0.329161	0.0302811
     11386.55	0.019446	134753.0	187311.0	181745.0	-0.329327	0.0301657
     11386.99	0.019270	133738.0	185929.0	180432.0	-0.329482	0.0300109
     11387.43	0.018195	126184.0	175450.0	170265.0	-0.329613	0.0299981
     11387.87	0.018014	124698.0	173414.0	168346.0	-0.329787	0.0296604
     11388.30	0.017605	121871.0	169486.0	164519.0	-0.329807	0.0297443
     11388.74	0.018696	129465.0	180124.0	174901.0	-0.330235	0.0294254
     11389.18	0.019986	138464.0	192663.0	187092.0	-0.330332	0.0293421
     11389.62	0.020360	140976.0	196163.0	190517.0	-0.330356	0.0292045
     11390.06	0.021149	146665.0	204095.0	198284.0	-0.330434	0.0288852
     11390.50	0.020981	145306.0	202267.0	196503.0	-0.330747	0.0289109
     11390.94	0.020445	141646.0	197188.0	191601.0	-0.330827	0.0287425
     11391.38	0.020658	143132.0	199241.0	193676.0	-0.330748	0.0283285
     11391.82	0.019985	138720.0	193144.0	187701.0	-0.330979	0.0285858
     11392.26	0.019357	134618.0	187494.0	182218.0	-0.331306	0.0285431
     11392.69	0.019501	135812.0	189160.0	183909.0	-0.331322	0.0281521
     11393.13	0.018661	129733.0	180748.0	175724.0	-0.331625	0.0281892
     11393.57	0.018125	126202.0	175831.0	170981.0	-0.331640	0.0279709
     11394.01	0.018080	125659.0	175084.0	170302.0	-0.331694	0.0276925
     11394.45	0.018687	130045.0	181240.0	176265.0	-0.331942	0.0278336
     11394.89	0.019138	133148.0	185602.0	180539.0	-0.332143	0.0276578
     11395.33	0.018895	131652.0	183516.0	178546.0	-0.332140	0.0274556
     11395.77	0.019577	136088.0	189743.0	184618.0	-0.332369	0.0273817
     11396.21	0.019772	137659.0	191973.0	186784.0	-0.332575	0.0274019
     11396.65	0.019943	138882.0	193729.0	188545.0	-0.332836	0.0271236
     11397.09	0.020482	142530.0	198799.0	193494.0	-0.332742	0.0270478
     11397.53	0.020309	141358.0	197197.0	191959.0	-0.332908	0.0269214
     11397.97	0.019295	134317.0	187411.0	182465.0	-0.333101	0.0267457
     11398.41	0.019034	132144.0	184400.0	179567.0	-0.333215	0.0265589
     11398.85	0.017237	119936.0	167392.0	163041.0	-0.333380	0.0263367
     11399.29	0.018016	125050.0	174555.0	170053.0	-0.333526	0.0261297
     11399.73	0.018411	127956.0	178641.0	174038.0	-0.333692	0.0261045
     11400.17	0.018728	130262.0	181888.0	177222.0	-0.333843	0.0259879
     11400.61	0.020535	142571.0	199078.0	194047.0	-0.333857	0.0255963
     11401.05	0.020018	139008.0	194146.0	189220.0	-0.334079	0.0257001
     11401.49	0.021745	151092.0	211028.0	205692.0	-0.334102	0.0256109
     11401.93	0.020991	145802.0	203663.0	198570.0	-0.334217	0.0253250
     11402.37	0.020700	143671.0	200730.0	195732.0	-0.334435	0.0252143
     11402.81	0.019274	133718.0	186878.0	182247.0	-0.334723	0.0250931
     11403.25	0.019384	134492.0	187969.0	183321.0	-0.334772	0.0250383
     11403.69	0.019088	132469.0	185155.0	180647.0	-0.334845	0.0246485
     11404.13	0.018364	127576.0	178358.0	174015.0	-0.335081	0.0246513
     11404.57	0.018540	128747.0	179999.0	175642.0	-0.335102	0.0245035
     11405.01	0.019154	132991.0	186005.0	181486.0	-0.335492	0.0245950
     11405.45	0.018843	130759.0	182891.0	178485.0	-0.335534	0.0243858
     11405.89	0.019854	137771.0	192719.0	188099.0	-0.335640	0.0242647
     11406.33	0.019380	134483.0	188157.0	183691.0	-0.335839	0.0240217
     11406.77	0.019830	137761.0	192767.0	188204.0	-0.335962	0.0239557
     11407.21	0.019031	132090.0	184838.0	180516.0	-0.335996	0.0236603
     11407.65	0.019455	134711.0	188520.0	184143.0	-0.336072	0.0234915
     11408.09	0.020642	143095.0	200314.0	195671.0	-0.336377	0.0234515
     11408.53	0.019624	136186.0	190681.0	186301.0	-0.336580	0.0232382
     11408.97	0.019480	135048.0	189068.0	184735.0	-0.336476	0.0231844
     11409.41	0.019273	133748.0	187337.0	183072.0	-0.336952	0.0230296
     11409.85	0.018519	128438.0	179924.0	175842.0	-0.337088	0.0229487
     11410.29	0.017998	124789.0	174797.0	170856.0	-0.337001	0.0228042
     11410.73	0.018361	127283.0	178330.0	174347.0	-0.337223	0.0225882
     11411.17	0.019167	132647.0	185898.0	181778.0	-0.337507	0.0224120
     11411.61	0.019973	138455.0	194050.0	189791.0	-0.337570	0.0221924
     11412.05	0.019845	137681.0	192999.0	188748.0	-0.337746	0.0222722
     11412.49	0.020413	141434.0	198279.0	193949.0	-0.337842	0.0220799
     11412.93	0.020664	143132.0	200691.0	196354.0	-0.337999	0.0218473
     11413.37	0.020724	143486.0	201196.0	196900.0	-0.338042	0.0215836
     11413.82	0.020876	144681.0	202921.0	198568.0	-0.338285	0.0216851
     11414.26	0.019303	133502.0	187258.0	183287.0	-0.338371	0.0214341
     11414.70	0.019271	133494.0	187259.0	183305.0	-0.338436	0.0213413
     11415.14	0.018694	129554.0	181754.0	177941.0	-0.338556	0.0212021
     11415.58	0.018138	125493.0	176099.0	172427.0	-0.338796	0.0210724
     11416.02	0.019481	134671.0	189027.0	185134.0	-0.339055	0.0208100
     11416.46	0.018376	127386.0	178779.0	175094.0	-0.338929	0.0208274
     11416.90	0.018825	130146.0	182727.0	179016.0	-0.339336	0.0205180
     11417.34	0.019666	135723.0	190550.0	186694.0	-0.339299	0.0204437
     11417.78	0.019212	132993.0	186752.0	182977.0	-0.339485	0.0204211
     11418.23	0.019849	137011.0	192463.0	188594.0	-0.339843	0.0203074
     11418.67	0.020082	138661.0	194782.0	190903.0	-0.339849	0.0201155
     11419.11	0.019713	135897.0	190927.0	187178.0	-0.339994	0.0198311
     11419.55	0.020595	141840.0	199300.0	195421.0	-0.340112	0.0196550
     11419.99	0.019438	133891.0	188164.0	184515.0	-0.340288	0.0195832
     11420.43	0.020433	140526.0	197511.0	193696.0	-0.340402	0.0195044
     11420.87	0.019802	135905.0	191053.0	187426.0	-0.340595	0.0191668
     11421.31	0.018687	128481.0	180631.0	177222.0	-0.340675	0.0190531
     11421.76	0.019261	132432.0	186190.0	182672.0	-0.340698	0.0190755
     11422.20	0.017584	121037.0	170202.0	167006.0	-0.340890	0.0189562
     11422.64	0.017900	122984.0	172983.0	169779.0	-0.341139	0.0186957
     11423.08	0.019604	134610.0	189384.0	185878.0	-0.341395	0.0186862
     11423.52	0.019454	133462.0	187785.0	184338.0	-0.341481	0.0185267
     11423.96	0.021243	145535.0	204787.0	201099.0	-0.341554	0.0181731
     11424.41	0.020193	138372.0	194736.0	191232.0	-0.341699	0.0181574
     11424.85	0.022005	150842.0	212317.0	208491.0	-0.341848	0.0181846
     11425.29	0.020678	141788.0	199586.0	196106.0	-0.341912	0.0175899
     11425.73	0.018983	130576.0	183858.0	180595.0	-0.342208	0.0179068
     11426.17	0.019440	133602.0	188141.0	184865.0	-0.342326	0.0175659
     11426.61	0.019438	133245.0	187671.0	184389.0	-0.342501	0.0176428
     11427.06	0.018629	127900.0	180139.0	177078.0	-0.342480	0.0171385
     11427.50	0.018342	126117.0	177683.0	174619.0	-0.342791	0.0173946
     11427.94	0.018016	123957.0	174672.0	171777.0	-0.342975	0.0167128
     11428.38	0.018777	128910.0	181635.0	178609.0	-0.342885	0.0168001
     11428.82	0.019860	136742.0	192717.0	189551.0	-0.343127	0.0165647
     11429.27	0.019797	136751.0	192773.0	189590.0	-0.343352	0.0166495
     11429.71	0.020073	138445.0	195205.0	192001.0	-0.343577	0.0165497
     11430.15	0.019486	134401.0	189501.0	186409.0	-0.343566	0.0164511
     11430.59	0.019411	134161.0	189180.0	186163.0	-0.343658	0.0160763
     11431.03	0.019798	136544.0	192586.0	189544.0	-0.343896	0.0159216
     11431.48	0.019778	136279.0	192210.0	189181.0	-0.343884	0.0158843
     11431.92	0.020179	139484.0	196805.0	193734.0	-0.344263	0.0157273
     11432.36	0.019500	134592.0	189893.0	186931.0	-0.344213	0.0157212
     11432.80	0.019016	131232.0	185179.0	182360.0	-0.344356	0.0153402
     11433.25	0.017788	122757.0	173280.0	170612.0	-0.344702	0.0155168
     11433.69	0.017510	120831.0	170541.0	167958.0	-0.344583	0.0152618
     11434.13	0.018945	130571.0	184348.0	181594.0	-0.344908	0.0150518
     11434.57	0.018621	128287.0	181143.0	178475.0	-0.345017	0.0148382
     11435.02	0.020123	138621.0	195758.0	192888.0	-0.345136	0.0147695
     11435.46	0.020738	143337.0	202453.0	199509.0	-0.345309	0.0146484
     11435.90	0.020377	140623.0	198635.0	195831.0	-0.345386	0.0142169
     11436.34	0.021180	146354.0	206790.0	203818.0	-0.345675	0.0144763
     11436.79	0.021286	146828.0	207498.0	204567.0	-0.345860	0.0142262
     11437.23	0.020079	138351.0	195481.0	192751.0	-0.345669	0.0140640
     11437.67	0.019012	131191.0	185419.0	182848.0	-0.345964	0.0139629
     11438.11	0.018424	126933.0	179426.0	177009.0	-0.346103	0.0135623
     11438.56	0.018673	128774.0	182035.0	179583.0	-0.346140	0.0135615
     11439.00	0.018763	129224.0	182704.0	180291.0	-0.346320	0.0132951
     11439.44	0.018481	127421.0	180180.0	177811.0	-0.346460	0.0132352
     11439.89	0.019107	131755.0	186345.0	183903.0	-0.346656	0.0131913
     11440.33	0.019459	134236.0	189869.0	187386.0	-0.346735	0.0131637
     11440.77	0.019771	136017.0	192427.0	189959.0	-0.346937	0.0129086
     11441.21	0.020167	138592.0	196075.0	193594.0	-0.346963	0.0127341
     11441.66	0.019907	136976.0	193820.0	191358.0	-0.347124	0.0127839
     11442.10	0.020259	139374.0	197262.0	194824.0	-0.347372	0.0124362
     11442.54	0.019893	136694.0	193480.0	191130.0	-0.347429	0.0122203
     11442.99	0.020552	141237.0	199947.0	197565.0	-0.347613	0.0119847
     11443.43	0.019346	132925.0	188221.0	185996.0	-0.347832	0.0118916
     11443.87	0.018856	129711.0	183670.0	181510.0	-0.347832	0.0118299
     11444.32	0.018909	130200.0	184401.0	182202.0	-0.348041	0.0119968
     11444.76	0.016846	115804.0	164060.0	162144.0	-0.348333	0.0117474
     11445.20	0.018609	127888.0	181159.0	179116.0	-0.348220	0.0113415
     11445.65	0.018823	129132.0	182979.0	180907.0	-0.348536	0.0113883
     11446.09	0.018731	128716.0	182394.0	180377.0	-0.348561	0.0111201
     11446.53	0.021195	145676.0	206451.0	204204.0	-0.348678	0.0109436
     11446.98	0.020636	141880.0	201111.0	198911.0	-0.348875	0.0109995
     11447.42	0.021574	148387.0	210388.0	208177.0	-0.349130	0.0105648
     11447.86	0.020778	142647.0	202268.0	200128.0	-0.349221	0.0106364
     11448.31	0.019137	131465.0	186411.0	184450.0	-0.349213	0.0105755
     11448.75	0.019223	132269.0	187606.0	185680.0	-0.349506	0.0103193
     11449.19	0.018914	130218.0	184746.0	182836.0	-0.349772	0.0103923
     11449.64	0.018940	130168.0	184685.0	182826.0	-0.349826	0.0101168
     11450.08	0.018931	129918.0	184338.0	182518.0	-0.349868	0.00992223
     11450.53	0.018348	125974.0	178752.0	176988.0	-0.349924	0.00991744
     11450.97	0.018664	128105.0	181806.0	180057.0	-0.350090	0.00966672
     11451.41	0.019631	134679.0	191143.0	189329.0	-0.350128	0.00953560
     11451.86	0.019892	136438.0	193708.0	191908.0	-0.350482	0.00933578
     11452.30	0.019917	136806.0	194213.0	192410.0	-0.350392	0.00932698
     11452.74	0.019779	135829.0	192885.0	191145.0	-0.350697	0.00906185
     11453.19	0.020432	140153.0	199054.0	197268.0	-0.350841	0.00901293
     11453.63	0.019825	136190.0	193471.0	191774.0	-0.351077	0.00881004
     11454.08	0.020033	137445.0	195248.0	193521.0	-0.351047	0.00888451
     11454.52	0.019868	136429.0	193850.0	192199.0	-0.351280	0.00855337
     11454.96	0.018642	127720.0	181492.0	179986.0	-0.351371	0.00833251
     11455.41	0.018150	124540.0	177019.0	175534.0	-0.351630	0.00842432
     11455.85	0.017562	120634.0	171506.0	170134.0	-0.351857	0.00803189
     11456.30	0.018276	125460.0	178352.0	176930.0	-0.351772	0.00800495
     11456.74	0.019607	134474.0	191191.0	189647.0	-0.351902	0.00810848
     11457.19	0.019428	133115.0	189308.0	187832.0	-0.352162	0.00782737
     11457.63	0.020392	139877.0	198931.0	197436.0	-0.352195	0.00754355
     11458.07	0.020500	140608.0	199982.0	198515.0	-0.352251	0.00736270
     11458.52	0.020731	142088.0	202132.0	200638.0	-0.352474	0.00741866
     11458.96	0.021278	145979.0	207718.0	206225.0	-0.352719	0.00721358
     11459.41	0.020501	140440.0	199850.0	198444.0	-0.352787	0.00706014
     11459.85	0.019617	134690.0	191694.0	190351.0	-0.352925	0.00703061
     11460.30	0.018859	129258.0	183976.0	182772.0	-0.352995	0.00656584
     11460.74	0.018556	126911.0	180668.0	179453.0	-0.353175	0.00674776
     11461.18	0.018954	129943.0	185028.0	183822.0	-0.353411	0.00653927
     11461.63	0.019059	130586.0	185965.0	184754.0	-0.353526	0.00653327
     11462.07	0.019400	132682.0	188963.0	187808.0	-0.353596	0.00613106
     11462.52	0.019712	134969.0	192260.0	191061.0	-0.353804	0.00625587
     11462.96	0.019270	131497.0	187340.0	186211.0	-0.353941	0.00604471
     11463.41	0.019750	135292.0	192746.0	191586.0	-0.353938	0.00603647
     11463.85	0.018398	125851.0	179350.0	178326.0	-0.354241	0.00572587
     11464.30	0.020335	139287.0	198514.0	197388.0	-0.354323	0.00568829
     11464.74	0.020274	138619.0	197582.0	196451.0	-0.354425	0.00574065
     11465.19	0.019582	133815.0	190738.0	189727.0	-0.354443	0.00531456
     11465.63	0.018835	128721.0	183536.0	182559.0	-0.354764	0.00533743
     11466.08	0.018726	128144.0	182719.0	181781.0	-0.354795	0.00514679
     11466.52	0.017628	120472.0	171815.0	170967.0	-0.355001	0.00494776
     11466.97	0.017941	122767.0	175105.0	174257.0	-0.355098	0.00485457
     11467.41	0.018082	123787.0	176594.0	175749.0	-0.355291	0.00479647
     11467.86	0.018861	129465.0	184706.0	183826.0	-0.355355	0.00477571
     11468.30	0.020268	138888.0	198170.0	197281.0	-0.355457	0.00449614
     11468.75	0.019894	136214.0	194399.0	193550.0	-0.355686	0.00437687
     11469.19	0.020272	138900.0	198243.0	197414.0	-0.355739	0.00419050
     11469.64	0.021352	146170.0	208671.0	207818.0	-0.355989	0.00409615
     11470.08	0.021298	145664.0	207978.0	207146.0	-0.356130	0.00400845
     11470.53	0.019777	135148.0	192985.0	192230.0	-0.356242	0.00391989
     11470.97	0.020255	138487.0	197774.0	197035.0	-0.356349	0.00374359
     11471.42	0.019345	132207.0	188814.0	188108.0	-0.356394	0.00374614
     11471.86	0.018686	127710.0	182438.0	181807.0	-0.356648	0.00346470
     11472.31	0.019028	130247.0	186058.0	185445.0	-0.356626	0.00330011
     11472.76	0.018377	125534.0	179355.0	178775.0	-0.356790	0.00323905
     11473.20	0.019112	130354.0	186265.0	185652.0	-0.356917	0.00329644
     11473.65	0.019215	131136.0	187377.0	186751.0	-0.356888	0.00334645
     11474.09	0.020057	137066.0	195939.0	195360.0	-0.357341	0.00295938
     11474.54	0.019454	133102.0	190281.0	189770.0	-0.357386	0.00268911
     11474.98	0.018933	129238.0	184803.0	184292.0	-0.357635	0.00276894
     11475.43	0.019814	135289.0	193446.0	192967.0	-0.357585	0.00247921
     11475.87	0.019483	133232.0	190534.0	190011.0	-0.357739	0.00274869
     11476.32	0.019635	134137.0	191827.0	191374.0	-0.357732	0.00236430
     11476.77	0.020069	137120.0	196147.0	195704.0	-0.358008	0.00226106
     11477.21	0.019771	135202.0	193435.0	192959.0	-0.358172	0.00246381
     11477.66	0.019537	133607.0	191188.0	190830.0	-0.358355	0.00187426
     11478.10	0.018293	124793.0	178585.0	178246.0	-0.358408	0.00190006
     11478.55	0.018195	124086.0	177617.0	177271.0	-0.358655	0.00194991
     11479.00	0.018064	123518.0	176814.0	176516.0	-0.358711	0.00168681
     11479.44	0.019008	129888.0	185957.0	185675.0	-0.358843	0.00151763
     11479.89	0.019392	132306.0	189438.0	189210.0	-0.358944	0.00120428
     11480.33	0.020369	138956.0	199003.0	198715.0	-0.359163	0.00144826
     11480.78	0.020813	142023.0	203411.0	203125.0	-0.359240	0.00140701
     11481.23	0.020326	138439.0	198304.0	198089.0	-0.359371	0.00108478
     11481.67	0.020746	141452.0	202677.0	202451.0	-0.359653	0.00111570
     11482.12	0.020029	136338.0	195344.0	195182.0	-0.359625	0.000829650
     11482.56	0.020024	136354.0	195428.0	195249.0	-0.359938	0.000916358
     11483.01	0.019092	129950.0	186265.0	186150.0	-0.360021	0.000617591
     11483.46	0.018992	129266.0	185286.0	185167.0	-0.360028	0.000642457
     11483.90	0.018677	127135.0	182265.0	182182.0	-0.360212	0.000455485
     11484.35	0.018292	124678.0	178742.0	178664.0	-0.360209	0.000436478
     11484.80	0.018652	126795.0	181801.0	181757.0	-0.360341	0.000242052
     11485.24	0.018719	127375.0	182647.0	182637.0	-0.360420	5.47519e-05
     11485.69	0.019366	131500.0	188594.0	188597.0	-0.360590	-1.59071e-05
     11486.14	0.019680	134036.0	192264.0	192268.0	-0.360761	-2.08045e-05
     11486.58	0.019464	132393.0	189938.0	189979.0	-0.360923	-0.000215837
     11487.03	0.020443	138810.0	199163.0	199224.0	-0.361017	-0.000306235
     11487.48	0.018837	127888.0	183510.0	183576.0	-0.361114	-0.000359589
     11487.92	0.019207	130400.0	187163.0	187254.0	-0.361373	-0.000486089
     11488.37	0.022674	153714.0	220607.0	220694.0	-0.361289	-0.000394289
     11488.82	0.019169	130030.0	186681.0	186792.0	-0.361636	-0.000594420
     11489.26	0.019648	133457.0	191619.0	191728.0	-0.361730	-0.000568675
     11489.71	0.018663	126806.0	182127.0	182246.0	-0.362046	-0.000653177
     11490.16	0.018640	126448.0	181599.0	181739.0	-0.361970	-0.000770632
     11490.60	0.017398	118222.0	169809.0	169974.0	-0.362110	-0.000971208
     11491.05	0.017937	121695.0	174813.0	175014.0	-0.362199	-0.00114914
     11491.50	0.019554	132618.0	190520.0	190792.0	-0.362284	-0.00142665
     11491.94	0.018588	125829.0	180814.0	181016.0	-0.362545	-0.00111655
     11492.39	0.020392	138177.0	198589.0	198885.0	-0.362702	-0.00148941
     11492.84	0.021824	147956.0	212646.0	212988.0	-0.362714	-0.00160701
     11493.28	0.021171	143384.0	206083.0	206384.0	-0.362753	-0.00145951
     11493.73	0.020934	141472.0	203390.0	203722.0	-0.363024	-0.00163100
     11494.18	0.020414	138424.0	199016.0	199356.0	-0.363064	-0.00170695
     11494.63	0.019356	131025.0	188428.0	188794.0	-0.363328	-0.00194050
     11495.07	0.018820	127366.0	183163.0	183517.0	-0.363312	-0.00193084
     11495.52	0.019086	129289.0	185965.0	186350.0	-0.363508	-0.00206814
     11495.97	0.018708	126759.0	182345.0	182717.0	-0.363613	-0.00203801
     11496.42	0.018578	125755.0	180877.0	181318.0	-0.363482	-0.00243515
     11496.86	0.018782	127069.0	182810.0	183251.0	-0.363717	-0.00240944
     11497.31	0.019820	134260.0	193182.0	193622.0	-0.363855	-0.00227506
     11497.76	0.020514	138993.0	200028.0	200526.0	-0.364034	-0.00248656
     11498.21	0.019251	130534.0	187923.0	188395.0	-0.364399	-0.00250852
     11498.65	0.019867	134221.0	193223.0	193698.0	-0.364357	-0.00245528
     11499.10	0.019938	134876.0	194151.0	194667.0	-0.364280	-0.00265420
     11499.55	0.020043	135884.0	195628.0	196156.0	-0.364413	-0.00269536
     11500.00	0.019651	132725.0	191120.0	191684.0	-0.364622	-0.00294668
     11500.44	0.019881	134475.0	193687.0	194252.0	-0.364865	-0.00291283
     11500.89	0.020133	136226.0	196185.0	196799.0	-0.364743	-0.00312481
     11501.34	0.018468	125167.0	180316.0	180847.0	-0.365062	-0.00294050
     11501.79	0.017667	119594.0	172276.0	172851.0	-0.364995	-0.00333211
     11502.23	0.017956	121595.0	175208.0	175746.0	-0.365278	-0.00306593
     11502.68	0.017820	120859.0	174158.0	174728.0	-0.365338	-0.00326755
     11503.13	0.019555	132429.0	190858.0	191477.0	-0.365483	-0.00323800
     11503.58	0.020697	140367.0	202330.0	203044.0	-0.365640	-0.00352268
     11504.03	0.020968	142303.0	205139.0	205784.0	-0.365729	-0.00313928
     11504.47	0.021762	147856.0	213163.0	213868.0	-0.365818	-0.00330187
     11504.92	0.020778	141196.0	203599.0	204295.0	-0.366003	-0.00341265
     11505.37	0.020804	141271.0	203751.0	204428.0	-0.366219	-0.00331718
     11505.82	0.019660	133712.0	192829.0	193498.0	-0.366116	-0.00346339
     11506.27	0.018652	126649.0	182687.0	183340.0	-0.366355	-0.00356805
     11506.71	0.018471	125574.0	181137.0	181780.0	-0.366358	-0.00354351
     11507.16	0.017086	115879.0	167162.0	167767.0	-0.366417	-0.00361271
     11507.61	0.017673	119989.0	173115.0	173765.0	-0.366556	-0.00374770
     11508.06	0.018996	128687.0	185692.0	186348.0	-0.366706	-0.00352651
     11508.51	0.019123	129887.0	187415.0	188108.0	-0.366661	-0.00369086
     11508.96	0.020144	136299.0	196689.0	197463.0	-0.366773	-0.00392742
     11509.40	0.019802	134593.0	194208.0	194916.0	-0.366674	-0.00363895
     11509.85	0.020341	138080.0	199293.0	200046.0	-0.366943	-0.00377124
     11510.30	0.020256	137358.0	198276.0	199043.0	-0.367069	-0.00386088
     11510.75	0.019995	135885.0	196168.0	196908.0	-0.367162	-0.00376518
     11511.20	0.019561	132861.0	191803.0	192530.0	-0.367165	-0.00378318
     11511.65	0.019637	133290.0	192452.0	193200.0	-0.367320	-0.00387915
     11512.09	0.019861	134759.0	194611.0	195343.0	-0.367515	-0.00375429
     11512.54	0.018328	124278.0	179494.0	180175.0	-0.367621	-0.00378682
     11512.99	0.017451	118314.0	170878.0	171545.0	-0.367608	-0.00389577
     11513.44	0.018304	124035.0	179174.0	179845.0	-0.367794	-0.00373797
     11513.89	0.018434	124941.0	180467.0	181140.0	-0.367706	-0.00372228
     11514.34	0.019874	134618.0	194529.0	195231.0	-0.368140	-0.00360222
     11514.79	0.020469	138684.0	200373.0	201117.0	-0.367983	-0.00370620
     11515.24	0.020099	135963.0	196450.0	197193.0	-0.368025	-0.00377500
     11515.68	0.020966	141875.0	205015.0	205792.0	-0.368137	-0.00378280
     11516.13	0.021126	143006.0	206658.0	207417.0	-0.368179	-0.00366601
     11516.58	0.020797	140731.0	203410.0	204112.0	-0.368373	-0.00344522
     11517.03	0.020732	140333.0	202835.0	203562.0	-0.368375	-0.00357779
     11517.48	0.019345	130817.0	189096.0	189737.0	-0.368455	-0.00338408
     11517.93	0.018693	126393.0	182767.0	183373.0	-0.368816	-0.00331021
     11518.38	0.018187	123243.0	178205.0	178803.0	-0.368777	-0.00335007
     11518.83	0.019011	128781.0	186214.0	186805.0	-0.368783	-0.00316874
     11519.28	0.019660	132863.0	192104.0	192723.0	-0.368718	-0.00321703
     11519.73	0.019289	130707.0	189001.0	189595.0	-0.368794	-0.00313791
     11520.17	0.019973	135224.0	195564.0	196154.0	-0.368955	-0.00301237
     11520.62	0.018893	127734.0	184723.0	185270.0	-0.368907	-0.00295681
     11521.07	0.019296	130596.0	188876.0	189417.0	-0.368982	-0.00286022
     11521.52	0.019094	129175.0	186855.0	187398.0	-0.369165	-0.00290178
     11521.97	0.019060	128992.0	186611.0	187114.0	-0.369276	-0.00269182
     11522.42	0.020327	137427.0	198787.0	199284.0	-0.369141	-0.00249704
     11522.87	0.019575	132535.0	191707.0	192127.0	-0.369121	-0.00218845
     11523.32	0.019267	130325.0	188515.0	188937.0	-0.369146	-0.00223605
     11523.77	0.018769	126819.0	183487.0	183853.0	-0.369383	-0.00199270
     11524.22	0.017540	118457.0	171401.0	171744.0	-0.369456	-0.00199916
     11524.67	0.018351	124072.0	179518.0	179863.0	-0.369413	-0.00191997
     11525.12	0.018145	122801.0	177661.0	177944.0	-0.369312	-0.00159165
     11525.57	0.020044	135457.0	196009.0	196262.0	-0.369506	-0.00128992
     11526.02	0.020546	138885.0	200965.0	201194.0	-0.369485	-0.00113885
     11526.47	0.019901	134504.0	194612.0	194813.0	-0.369414	-0.00103229
     11526.92	0.021093	142626.0	206394.0	206552.0	-0.369561	-0.000765233
     11527.37	0.019960	134880.0	195172.0	195288.0	-0.369496	-0.000594171
     11527.82	0.020864	140943.0	203937.0	204017.0	-0.369456	-0.000392201
     11528.27	0.020702	139809.0	202338.0	202326.0	-0.369662	5.93085e-05
     11528.72	0.019372	131078.0	189682.0	189644.0	-0.369556	0.000200355
     11529.17	0.019444	131609.0	190473.0	190377.0	-0.369675	0.000504135
     11529.62	0.018398	124213.0	179769.0	179641.0	-0.369675	0.000712278
     11530.07	0.018820	127179.0	184035.0	183836.0	-0.369530	0.00108190
     11530.52	0.018563	125489.0	181572.0	181310.0	-0.369434	0.00144400
     11530.97	0.018731	126258.0	182731.0	182417.0	-0.369688	0.00171985
     11531.42	0.019810	133830.0	193652.0	193200.0	-0.369492	0.00233681
     11531.87	0.019435	131003.0	189554.0	189040.0	-0.369454	0.00271531
     11532.32	0.019644	132288.0	191409.0	190801.0	-0.369431	0.00318150
     11532.77	0.019236	129846.0	187869.0	187226.0	-0.369396	0.00342847
     11533.22	0.018984	127982.0	185147.0	184436.0	-0.369260	0.00384758
     11533.67	0.020436	137839.0	199392.0	198507.0	-0.369186	0.00444837
     11534.12	0.020269	136525.0	197519.0	196536.0	-0.369327	0.00498916
     11534.57	0.020541	138467.0	200258.0	199136.0	-0.368975	0.00561853
     11535.02	0.019884	134360.0	194311.0	193146.0	-0.368937	0.00601359
     11535.47	0.017902	120495.0	174235.0	173076.0	-0.368797	0.00667416
     11535.92	0.018130	122252.0	176783.0	175485.0	-0.368839	0.00736942
     11536.37	0.017765	119998.0	173486.0	172114.0	-0.368622	0.00793986
     11536.82	0.019145	129067.0	186555.0	184944.0	-0.368394	0.00867303
     11537.27	0.019188	129300.0	186887.0	185137.0	-0.368369	0.00940806
     11537.72	0.019949	134605.0	194528.0	192519.0	-0.368232	0.0103813
     11538.17	0.020201	136058.0	196572.0	194357.0	-0.367948	0.0113321
     11538.62	0.020073	135161.0	195291.0	192924.0	-0.368024	0.0121944
     11539.07	0.020624	139060.0	200856.0	198231.0	-0.367683	0.0131552
     11539.52	0.020626	139072.0	200809.0	198022.0	-0.367362	0.0139761
     11539.98	0.019674	132518.0	191307.0	188430.0	-0.367161	0.0151529
     11540.43	0.019065	128560.0	185551.0	182569.0	-0.366934	0.0162016
     11540.88	0.019041	128465.0	185336.0	182109.0	-0.366514	0.0175650
     11541.33	0.018653	125422.0	180835.0	177521.0	-0.365901	0.0184961
     11541.78	0.018042	121513.0	175180.0	171707.0	-0.365793	0.0200245
     11542.23	0.018874	126872.0	182839.0	178955.0	-0.365427	0.0214716
     11542.68	0.019079	128303.0	184822.0	180634.0	-0.364999	0.0229203
     11543.13	0.019761	133111.0	191648.0	187006.0	-0.364477	0.0245197
     11543.58	0.019349	130211.0	187392.0	182537.0	-0.364046	0.0262498
     11544.03	0.019608	132204.0	190143.0	184858.0	-0.363430	0.0281885
     11544.49	0.020380	137313.0	197384.0	191524.0	-0.362888	0.0301379
     11544.94	0.019941	134218.0	192819.0	186677.0	-0.362287	0.0323721
     11545.39	0.019761	132690.0	190483.0	184040.0	-0.361547	0.0344098
     11545.84	0.019783	133289.0	191250.0	184312.0	-0.361062	0.0369515
     11546.29	0.020116	135429.0	194130.0	186589.0	-0.360081	0.0396197
     11546.74	0.018586	125222.0	179353.0	171924.0	-0.359268	0.0423034
     11547.19	0.018352	123514.0	176746.0	168891.0	-0.358359	0.0454601
     11547.64	0.017942	120361.0	172048.0	163906.0	-0.357278	0.0484804
     11548.10	0.018244	122383.0	174797.0	165877.0	-0.356470	0.0523788
     11548.55	0.018710	125694.0	179288.0	169506.0	-0.355143	0.0561051
     11549.00	0.019355	130111.0	185363.0	174523.0	-0.353928	0.0602595
     11549.45	0.020616	138599.0	197148.0	184711.0	-0.352370	0.0651623
     11549.90	0.021015	141169.0	200491.0	186987.0	-0.350812	0.0697303
     11550.35	0.021922	147540.0	209265.0	194024.0	-0.349502	0.0756195
     11550.80	0.020896	140183.0	198390.0	182914.0	-0.347286	0.0812187
     11551.26	0.019040	128071.0	180845.0	165546.0	-0.345056	0.0883912
     11551.71	0.019363	129953.0	183118.0	166404.0	-0.342958	0.0957122
     11552.16	0.018563	124852.0	175491.0	158187.0	-0.340459	0.103810
     11552.61	0.018715	125637.0	176036.0	157187.0	-0.337292	0.113252
     11553.06	0.018804	126232.0	176300.0	155812.0	-0.334066	0.123537
     11553.52	0.018316	123032.0	171205.0	149516.0	-0.330417	0.135458
     11553.97	0.018860	126666.0	175545.0	151305.0	-0.326342	0.148598
     11554.42	0.020023	134386.0	185382.0	157459.0	-0.321702	0.163253
     11554.87	0.019396	130280.0	178769.0	149216.0	-0.316408	0.180700
     11555.32	0.019991	134084.0	182869.0	149723.0	-0.310304	0.199983
     11555.78	0.019260	129283.0	175070.0	140013.0	-0.303182	0.223451
     11556.23	0.020128	135162.0	181494.0	141228.0	-0.294749	0.250847
     11556.68	0.019814	132930.0	176771.0	133328.0	-0.285032	0.282043
     11557.13	0.020673	138590.0	182146.0	132223.0	-0.273289	0.320319
     11557.58	0.020206	135570.0	175735.0	122019.0	-0.259489	0.364800
     11558.04	0.018225	122233.0	155833.0	102532.0	-0.242856	0.418610
     11558.49	0.018570	124562.0	155691.0	96167.0	-0.223070	0.481787
     11558.94	0.017375	116338.0	142063.0	81429.0	-0.199771	0.556539
     11559.39	0.017453	116896.0	138710.0	72519.0	-0.171101	0.648537
     11559.85	0.018527	124161.0	142692.0	67506.0	-0.139109	0.748472
     11560.30	0.019023	127502.0	141186.0	59520.0	-0.101946	0.863766
     11560.75	0.020870	139854.0	148422.0	55067.0	-0.0594605	0.991509
     11561.20	0.020339	136161.0	138565.0	45430.0	-0.0175015	 1.11517
     11561.65	0.020525	137329.0	133929.0	39032.0	0.0250697	 1.23293
     11562.11	0.022426	150529.0	141206.0	37271.0	0.0639359	 1.33200
     11562.56	0.020254	135525.0	123317.0	30464.0	0.0943978	 1.39821
     11563.01	0.019035	127526.0	113415.0	27025.0	0.117267	 1.43429
     11563.47	0.019063	127760.0	112114.0	26524.0	0.130637	 1.44147
     11563.92	0.018379	122937.0	107356.0	25767.0	0.135522	 1.42706
     11564.37	0.018571	124237.0	108751.0	26836.0	0.133130	 1.39932
     11564.82	0.019485	130660.0	115220.0	29432.0	0.125755	 1.36476
     11565.28	0.018595	124511.0	110961.0	29380.0	0.115215	 1.32886
     11565.73	0.019289	129073.0	116496.0	31963.0	0.102521	 1.29328
     11566.18	0.019801	132597.0	121240.0	34373.0	0.0895424	 1.26050
     11566.63	0.019651	131609.0	121915.0	35585.0	0.0765113	 1.23140
     11567.09	0.020111	134771.0	126368.0	37837.0	0.0643788	 1.20591
     11567.54	0.019285	128971.0	122214.0	37356.0	0.0538140	 1.18528
     11567.99	0.020316	135855.0	130010.0	40504.0	0.0439768	 1.16621
     11568.45	0.020698	138622.0	133842.0	42418.0	0.0350908	 1.14909
     11568.90	0.019676	131658.0	128045.0	41211.0	0.0278259	 1.13368
     11569.35	0.020586	137942.0	135062.0	44053.0	0.0210994	 1.12034
     11569.81	0.018215	121937.0	120076.0	39682.0	0.0153796	 1.10723
     11570.26	0.018156	121434.0	120199.0	40131.0	0.0102222	 1.09700
     11570.71	0.018012	120779.0	120112.0	40499.0	0.00553779	 1.08715
     11571.17	0.018099	120874.0	120663.0	40975.0	0.00174714	 1.08004
     11571.62	0.019497	130189.0	130386.0	44531.0	-0.00151204	 1.07431
     11572.07	0.019213	128495.0	129047.0	44176.0	-0.00428669	 1.07200
     11572.53	0.020593	137989.0	138898.0	47551.0	-0.00656588	 1.07194
     11572.98	0.020010	133659.0	134744.0	46057.0	-0.00808490	 1.07350
     11573.43	0.020276	135578.0	136839.0	46581.0	-0.00925793	 1.07761
     11573.89	0.021441	143210.0	144610.0	48977.0	-0.00972838	 1.08269
     11574.34	0.020559	137617.0	138970.0	46746.0	-0.00978362	 1.08953
     11574.79	0.019513	130461.0	131738.0	43990.0	-0.00974077	 1.09685
     11575.25	0.019446	129912.0	131127.0	43460.0	-0.00930902	 1.10433
     11575.70	0.018404	123347.0	124440.0	40938.0	-0.00882215	 1.11176
     11576.15	0.019302	129090.0	130157.0	42560.0	-0.00823158	 1.11783
     11576.61	0.018515	123673.0	124665.0	40577.0	-0.00798915	 1.12243
     11577.06	0.019293	129019.0	130018.0	42201.0	-0.00771322	 1.12523
     11577.52	0.019461	130113.0	131141.0	42564.0	-0.00786978	 1.12526
     11577.97	0.019183	128137.0	129167.0	42030.0	-0.00800614	 1.12272
     11578.42	0.020241	135360.0	136553.0	44667.0	-0.00877492	 1.11748
     11578.88	0.018610	124507.0	125687.0	41424.0	-0.00943275	 1.10993
     11579.33	0.019389	129393.0	130764.0	43474.0	-0.0105399	 1.10123
     11579.78	0.019344	129236.0	130727.0	43870.0	-0.0114710	 1.09188
     11580.24	0.018981	126775.0	128354.0	43476.0	-0.0123782	 1.08258
     11580.69	0.020405	136406.0	138240.0	47217.0	-0.0133556	 1.07424
     11581.15	0.019885	132479.0	134393.0	46182.0	-0.0143442	 1.06818
     11581.60	0.018987	126520.0	128431.0	44351.0	-0.0149914	 1.06326
     11582.05	0.018823	125778.0	127750.0	44236.0	-0.0155568	 1.06054
     11582.51	0.017592	117535.0	119415.0	41416.0	-0.0158687	 1.05894
     11582.96	0.019376	129182.0	131258.0	45579.0	-0.0159426	 1.05772
     11583.42	0.019849	132493.0	134622.0	46724.0	-0.0159410	 1.05821
     11583.87	0.019839	132648.0	134707.0	46703.0	-0.0154030	 1.05929
     11584.33	0.020923	139652.0	141698.0	49087.0	-0.0145444	 1.06010
     11584.78	0.019894	132720.0	134496.0	46461.0	-0.0132928	 1.06292
     11585.23	0.020913	139793.0	141459.0	48731.0	-0.0118472	 1.06569
     11585.69	0.020543	136881.0	138245.0	47408.0	-0.00991554	 1.07024
     11586.14	0.019313	128693.0	129728.0	44223.0	-0.00801023	 1.07619
     11586.60	0.020106	133918.0	134665.0	45581.0	-0.00556254	 1.08330
     11587.05	0.018701	124694.0	125096.0	41969.0	-0.00321871	 1.09215
     11587.51	0.019323	128981.0	129089.0	42827.0	-0.000836982	 1.10333
     11587.96	0.018999	126572.0	126367.0	41482.0	0.00162094	 1.11393
     11588.42	0.018378	122501.0	122036.0	39582.0	0.00380311	 1.12594
     11588.87	0.019414	129501.0	128767.0	41260.0	0.00568403	 1.13811
     11589.33	0.019536	130246.0	129342.0	40972.0	0.00696491	 1.14957
     11589.78	0.019725	131678.0	130593.0	40930.0	0.00827393	 1.16022
     11590.24	0.019932	132792.0	131642.0	40940.0	0.00869788	 1.16798
     11590.69	0.019012	126483.0	125326.0	38733.0	0.00918957	 1.17423
     11591.14	0.019335	128628.0	127451.0	39273.0	0.00919254	 1.17719
     11591.60	0.019340	128864.0	127769.0	39325.0	0.00853364	 1.17836
     11592.05	0.020536	137008.0	135883.0	41922.0	0.00824510	 1.17598
     11592.51	0.020055	133569.0	132610.0	41082.0	0.00720571	 1.17184
     11592.96	0.019121	127462.0	126657.0	39457.0	0.00633564	 1.16627
     11593.42	0.018202	121444.0	120782.0	37889.0	0.00546598	 1.15933
     11593.87	0.017116	114148.0	113689.0	35928.0	0.00402920	 1.15195
     11594.33	0.018013	120061.0	119712.0	38152.0	0.00291109	 1.14351
     11594.78	0.019012	126338.0	126082.0	40493.0	0.00202837	 1.13580
     11595.24	0.019896	132655.0	132502.0	42853.0	0.00115403	 1.12882
     11595.70	0.020172	134715.0	134678.0	43888.0	0.000274692	 1.12125
     11596.15	0.020699	137906.0	137964.0	45218.0	-0.000420488	 1.11550
     11596.61	0.021053	140181.0	140358.0	46245.0	-0.00126186	 1.11024
     11597.06	0.020737	138228.0	138497.0	45844.0	-0.00194417	 1.10560
     11597.52	0.020009	133142.0	133463.0	44338.0	-0.00240806	 1.10198
     11597.97	0.020261	134855.0	135260.0	45060.0	-0.00299873	 1.09920
     11598.43	0.019236	128147.0	128609.0	42962.0	-0.00359875	 1.09646
     11598.88	0.019250	128340.0	128855.0	43094.0	-0.00400475	 1.09530
     11599.34	0.019261	127947.0	128523.0	43077.0	-0.00449176	 1.09312
     11599.79	0.018337	122101.0	122722.0	41190.0	-0.00507306	 1.09173
     11600.25	0.018493	122953.0	123624.0	41592.0	-0.00544253	 1.08934
     11600.70	0.019074	126666.0	127415.0	42953.0	-0.00589577	 1.08734
     11601.16	0.019756	131274.0	132096.0	44674.0	-0.00624219	 1.08414
     11601.62	0.019724	131025.0	131864.0	44750.0	-0.00638294	 1.08068
     11602.07	0.019421	129150.0	130020.0	44272.0	-0.00671377	 1.07734
     11602.53	0.020433	135763.0	136674.0	46712.0	-0.00668781	 1.07360
     11602.98	0.019881	132168.0	133062.0	45611.0	-0.00674134	 1.07067
     11603.44	0.020330	134916.0	135798.0	46684.0	-0.00651612	 1.06777
     11603.90	0.019606	130404.0	131225.0	45216.0	-0.00627608	 1.06546
     11604.35	0.018620	124009.0	124721.0	43060.0	-0.00572510	 1.06348
     11604.81	0.019164	127259.0	127917.0	44216.0	-0.00515724	 1.06229
     11605.26	0.017296	114948.0	115467.0	39925.0	-0.00450492	 1.06198
     11605.72	0.018362	122042.0	122487.0	42318.0	-0.00363965	 1.06279
     11606.18	0.018697	124413.0	124757.0	43043.0	-0.00276117	 1.06417
     11606.63	0.019147	126850.0	127117.0	43768.0	-0.00210264	 1.06620
     11607.09	0.020262	134266.0	134413.0	46141.0	-0.00109424	 1.06922
