Repository: scman1/advanced_xafs

# Advanced XAS processing

# Experimental Data Capture: producing publish ready data from processing and analysis processes, example with XAS data processing
 
The collection of notebooks included in this repository were created to demonstrate advanced processing of large XAS datasets using Python, Jupyter and Larch.

Each example is presented in an individual folder.

READ ME FILE For �The electronic structure, surface properties, and in situ N2O decomposition of mechanochemically synthesised LaMnO3'
Dataset DOI: https://doi.org/10.5258/SOTON/D1342  
ReadMe Author: Peter Wells, University of Southampton
This dataset supports the publication: The electronic structure, surface properties, and in situ N2O decomposition of mechanochemically synthesised LaMnO3 in Physical Chemistry Chemical Physics Journal (PCCP)
Rachel H. Blackmore, Maria Elena Rivas, George Tierney, Khaled M. H. Mohammed, Donato Decarolis, Shusaku Hayama, Federica Venturini, Georg Held, Rosa Arrigo, Monica Amboage, Pip Hellier, Evan Lynch, Mahrez Amri, Marianna Casavola, Tugce Eralp Erden, Paul Collier and Peter P. Wells
In this work, high energy resolution fluorescence detection (HERFD), X-ray absorption near edge structure (XANES), X-ray emission, and X-ray photoelectron spectroscopy (XPS) have been used to probe the electronic structural properties of the mechanochemically prepared LaMnO3. Moreover, in situ studies using near ambient pressure (NAP)-XPS, to follow performance of milled LaMnO3 during deN2O,  and high pressure energy dispersive EXAFS studies, to mimic the preparation conditions, have also been performed.
Physical Chemistry Chemical Physics Journal (PCCP)
DOI: 10.1039/d0cp00793e

This dataset contains: Data supporting figures in the main text and ESI.
The figures are as follows:

Figure 1: (A) HERFD Mn oxide reference materials (B) HERFD-XANES and standard XANES of time-slices during the mechanochemial synthesis if LaMnO3 compared to sol-gel synthesised LaMnO3
These files are in an .opju file format to be opened in origin software. 
Figure 2, S1 and S2:(A) Mn K� XES mainlines for Mn reference oxides and sol-gel synthesised LaMnO3 with (B) �time-slices� during the mechanochemical synthesis of LaMnO3 (C) presents the K�1,3 max as a function of oxidation state, with a line of best fit calculated from the reference materials and used to calculate the oxidation state of the ball milled materials
These files are in seperate .dat file formats
Figure 3: In situ XRD patterns during mechanochemical syntheis with a PMMA, vibrational mill set-up at time 0 and time 19 h
These files are in an .opju file format to be opened in origin software. 
Figure 4:In situ high pressure EDE to mimic the pressures occuring during ball milling at pressures 0 GPa and 20 GPa
File is in a .prj to be opened in Athena software package
Figure 5: Powder XRD patterns for LaMnO3 synthesised in argon and air by milling, compared to sol-gel synthesised perovskite
Files are in .dat format to be opened in appropriate XRD software, such as DIFFRAC.SUITE TOPAS or EVA
Figure 6, 7A-B: XAS data for air and argon milled LaMnO3 compared to the sol-gel synthesised perovskite (EXAFS and XANES)
File is in a .prj to be opened in Athena and Artemis software package
Figure 7C-D: HERFD of air and argon milled LaMnO3 compared to the sol-gel synthesised perovskite and Mn2O3 precusor oxide
File is in an .opju file format to be opened in origin software.
Figure 8 and S3: Mn Kb1,3 data for argon milled LaMnO3
These files are in seperate .dat file formats
Figure 9: XPS data for air and argon milled LaMnO3 compared to the sol-gel synthesised perovskite for O1s, Mn3s and La3d regions
These files are in an .opju file format to be opened in origin software.

File: wf_data/pub_723/DS0747/Figure_2A_S1_XES_LaMnO3_solgel.dat
# DIAMOND LIGHT SOURCE
# Instrument: I20-XAS Date: Wed, 10 Oct 2018 11:48:02 BST
# Ring energy: 3.00089 GeV
# Initial ring current: 298.63891 mA
# Filling mode: Standby
# Wiggler gap selected: 20.00000 mm
#  
# Primary slits:  vertical gap= 0.10007 mrad; horizontal gap= 0.70012 mrad; vertical offset= 0.02497 mrad; horizontal offset= 0.00007 mrad
# Secondary slits:  vertical gap= 6.99800 mm; horizontal gap= 24.99900 mm; vertical offset= 1.29900 mm; horizontal offset= -0.00350 mm
# Experimental slits:  vertical gap= 1.50014 mm; horizontal gap= 5.00002 mm; vertical offset= 2.60000 mm; horizontal offset= -2.80000 mm
#  
# Optic Hutch Mirrors Coating: Rhodium
# Monochromator crystal cut: Si(111)
# Incident angle for Harmonic Rejection Mirrors: -6.35 mrad
# hrmcoating	
# I0 Stanford sensitivity: 1 uA/V Offsets: 5 nA
# It Stanford sensitivity: 1 uA/V Offsets: 5 nA
# Iref Stanford sensitivity: 2 uA/V Offsets: 5 nA
# I1 Stanford sensitivity: 2 uA/V Offsets: 10 nA
#  
#  
# Atn5 (Xia) filters: Al 0.2 mm Out Al 0.5 mm Out Al 1.0 mm Out Al 3.0 mm Out
# Sample stage: x: 0.00 mm y: 20.00 mm z: -1.70 mm rot: 45.00 deg fine_rot: 0.00 deg
#
# Ascii output file name: 'Experiment_1/ascii/XES_LaMnO3_solgel_24mg_104636_1.dat'
# Nexus output file: '/dls/i20/data/2018/sp20129-1/Experiment_1/nexus/104636_1.nxs'
# XML folder and files:
# /dls/i20/data/2018/sp20129-1/xml/Experiment_1/
# XES_Parameters
# XESDetector_Parameters
# Sample_Parameters_XES_sample
# Output_Parameters
# The contents of these files are also stored in the nexus file.
#
# Sample name: XES_LaMnO3_solgel_24mg
# Sample description: LaMnO3
# command: scan XESEnergy 6480.0 6500.0 0.3 bragg1WithOffset 6800.0 XESBragg I1 medipix XAS Progress Updater
#
#
#
# Dark current intensity (Hz), collected over 1.00s: I1 634.00
# Dark current has been automatically removed from counts in main scan (I1)
#
# Energy          	Ef              	XESBragg        	I1              	FF              	FF/I1           	Time            	
6800.0000       	6480.0000       	73.0360         	489311.00       	3621.000000     	0.007400        	1.0000          	
6800.0000       	6480.3000       	73.0273         	489307.00       	3716.000000     	0.007594        	1.0000          	
6800.0008       	6480.6000       	73.0186         	489278.00       	3598.000000     	0.007354        	1.0000          	
6800.0002       	6480.9000       	73.0100         	489272.00       	3681.000000     	0.007523        	1.0000          	
6799.9998       	6481.2000       	73.0013         	489248.00       	3751.000000     	0.007667        	1.0000          	
6799.9992       	6481.5000       	72.9926         	489236.00       	3689.000000     	0.007540        	1.0000          	
6799.9999       	6481.8000       	72.9839         	489223.00       	3764.000000     	0.007694        	1.0000          	
6799.9999       	6482.1000       	72.9753         	489166.00       	3857.000000     	0.007885        	1.0000          	
6800.0007       	6482.4000       	72.9666         	489169.00       	3941.000000     	0.008057        	1.0000          	
6799.9998       	6482.7000       	72.9580         	489142.00       	4126.000000     	0.008435        	1.0000          	
6799.9998       	6483.0000       	72.9493         	489096.00       	4158.000000     	0.008501        	1.0000          	
6800.0002       	6483.3000       	72.9407         	489098.00       	4268.000000     	0.008726        	1.0000          	
6800.0005       	6483.6000       	72.9320         	489058.00       	4625.000000     	0.009457        	1.0000          	
6800.0007       	6483.9000       	72.9234         	489025.00       	4583.000000     	0.009372        	1.0000          	
6800.0006       	6484.2000       	72.9148         	489009.00       	4914.000000     	0.010049        	1.0000          	
6800.0000       	6484.5000       	72.9062         	488986.00       	4967.000000     	0.010158        	1.0000          	
6800.0002       	6484.8000       	72.8975         	488950.00       	5496.000000     	0.011240        	1.0000          	
6800.0010       	6485.1000       	72.8889         	488929.00       	5706.000000     	0.011670        	1.0000          	
6800.0007       	6485.4000       	72.8803         	488896.00       	6025.000000     	0.012324        	1.0000          	
6800.0002       	6485.7000       	72.8717         	488837.00       	6560.000000     	0.013420        	1.0000          	
6800.0007       	6486.0000       	72.8631         	488841.00       	7024.000000     	0.014369        	1.0000          	
6800.0007       	6486.3000       	72.8545         	488793.00       	7428.000000     	0.015197        	1.0000          	
6800.0000       	6486.6000       	72.8459         	488794.00       	8091.000000     	0.016553        	1.0000          	
6800.0007       	6486.9000       	72.8374         	488755.00       	8935.000000     	0.018281        	1.0000          	
6800.0008       	6487.2000       	72.8288         	488727.00       	9646.000000     	0.019737        	1.0000          	
6800.0007       	6487.5000       	72.8202         	488696.00       	10661.000000    	0.021815        	1.0000          	
6800.0005       	6487.8000       	72.8116         	488666.00       	11768.000000    	0.024082        	1.0000          	
6799.9988       	6488.1000       	72.8031         	488621.00       	13047.000000    	0.026702        	1.0000          	
6800.0004       	6488.4000       	72.7945         	488582.00       	14334.000000    	0.029338        	1.0000          	
6800.0002       	6488.7000       	72.7860         	488565.00       	16156.000000    	0.033068        	1.0000          	
6800.0009       	6489.0000       	72.7774         	488543.00       	17403.000000    	0.035622        	1.0000          	
6800.0005       	6489.3000       	72.7689         	488526.00       	19478.000000    	0.039871        	1.0000          	
6799.9999       	6489.6000       	72.7603         	488462.00       	21368.000000    	0.043745        	1.0000          	
6799.9995       	6489.9000       	72.7518         	488451.00       	23222.000000    	0.047542        	1.0000          	
6799.9996       	6490.2000       	72.7433         	488410.00       	24487.000000    	0.050136        	1.0000          	
6799.9996       	6490.5000       	72.7348         	488388.00       	25303.000000    	0.051809        	1.0000          	
6800.0006       	6490.8000       	72.7262         	488375.00       	25415.000000    	0.052040        	1.0000          	
6799.9999       	6491.1000       	72.7177         	488334.00       	24247.000000    	0.049652        	1.0000          	
6800.0003       	6491.4000       	72.7092         	488288.00       	22147.000000    	0.045356        	1.0000          	
6800.0005       	6491.7000       	72.7007         	488285.00       	19382.000000    	0.039694        	1.0000          	
6800.0003       	6492.0000       	72.6922         	488237.00       	16692.000000    	0.034188        	1.0000          	
6800.0005       	6492.3000       	72.6837         	488220.00       	14029.000000    	0.028735        	1.0000          	
6800.0008       	6492.6000       	72.6752         	488182.00       	11560.000000    	0.023680        	1.0000          	
6800.0000       	6492.9000       	72.6667         	488142.00       	9615.000000     	0.019697        	1.0000          	
6799.9995       	6493.2000       	72.6583         	488112.00       	7845.000000     	0.016072        	1.0000          	
6799.9991       	6493.5000       	72.6498         	495604.00       	6601.000000     	0.013319        	1.0000          	
6799.9999       	6493.8000       	72.6413         	495560.00       	5546.000000     	0.011191        	1.0000          	
6800.0012       	6494.1000       	72.6329         	495517.00       	4705.000000     	0.009495        	1.0000          	
6799.9996       	6494.4000       	72.6244         	495508.00       	3998.000000     	0.008068        	1.0000          	
6800.0005       	6494.7000       	72.6159         	495482.00       	3508.000000     	0.007080        	1.0000          	
6800.0003       	6495.0000       	72.6075         	495454.00       	3080.000000     	0.006217        	1.0000          	
6800.0003       	6495.3000       	72.5990         	495398.00       	2813.000000     	0.005678        	1.0000          	
6799.9995       	6495.6000       	72.5906         	495382.00       	2354.000000     	0.004752        	1.0000          	
6800.0012       	6495.9000       	72.5822         	495135.00       	2264.000000     	0.004572        	1.0000          	
6799.9995       	6496.2000       	72.5737         	495320.00       	2047.000000     	0.004133        	1.0000          	
6799.9996       	6496.5000       	72.5653         	495270.00       	1878.000000     	0.003792        	1.0000          	
6799.9992       	6496.8000       	72.5569         	495241.00       	1720.000000     	0.003473        	1.0000          	
6799.9997       	6497.1000       	72.5485         	495208.00       	1644.000000     	0.003320        	1.0000          	
6800.0000       	6497.4000       	72.5400         	495194.00       	1502.000000     	0.003033        	1.0000          	
6800.0000       	6497.7000       	72.5316         	495156.00       	1381.000000     	0.002789        	1.0000          	
6799.9988       	6498.0000       	72.5232         	495117.00       	1342.000000     	0.002710        	1.0000          	
6799.9999       	6498.3000       	72.5148         	495062.00       	1316.000000     	0.002658        	1.0000          	
6799.9996       	6498.6000       	72.5064         	495060.00       	1187.000000     	0.002398        	1.0000          	
6799.9994       	6498.9000       	72.4981         	495024.00       	1154.000000     	0.002331        	1.0000          	
6799.9997       	6499.2000       	72.4897         	494986.00       	1062.000000     	0.002146        	1.0000          	
6799.9999       	6499.5000       	72.4813         	494975.00       	955.000000      	0.001929        	1.0000          	
6799.9994       	6499.8000       	72.4729         	494918.00       	950.000000      	0.001920        	1.0000          	
# Instrument: I20-XAS Date: Wed, 10 Oct 2018 11:51:26 BST
# Final ring current: 301.82474

File: wf_data/pub_723/DS0747/Figure_2A_S1_XES_Mn2O3.dat
# DIAMOND LIGHT SOURCE
# Instrument: I20-XAS Date: Thu, 11 Oct 2018 10:03:19 BST
# Ring energy: 3.00093 GeV
# Initial ring current: 300.78164 mA
# Filling mode: Standby
# Wiggler gap selected: 20.00000 mm
#  
# Primary slits:  vertical gap= 0.10007 mrad; horizontal gap= 0.70012 mrad; vertical offset= 0.02495 mrad; horizontal offset= 0.00007 mrad
# Secondary slits:  vertical gap= 6.99800 mm; horizontal gap= 25.00000 mm; vertical offset= 1.29900 mm; horizontal offset= -0.00300 mm
# Experimental slits:  vertical gap= 1.50014 mm; horizontal gap= 5.00002 mm; vertical offset= 2.60000 mm; horizontal offset= -2.80000 mm
#  
# Optic Hutch Mirrors Coating: Rhodium
# Monochromator crystal cut: Si(111)
# Incident angle for Harmonic Rejection Mirrors: -6.35 mrad
# hrmcoating	
# I0 Stanford sensitivity: 1 uA/V Offsets: 5 nA
# It Stanford sensitivity: 1 uA/V Offsets: 5 nA
# Iref Stanford sensitivity: 2 uA/V Offsets: 5 nA
# I1 Stanford sensitivity: 2 uA/V Offsets: 10 nA
#  
#  
# Atn5 (Xia) filters: Al 0.2 mm Out Al 0.5 mm Out Al 1.0 mm Out Al 3.0 mm Out
# Sample stage: x: 0.00 mm y: 21.00 mm z: -2.00 mm rot: 45.00 deg fine_rot: 0.00 deg
#
# Ascii output file name: 'Experiment_1/ascii/XES_Mn2O3_1.5mg_long_104834_1.dat'
# Nexus output file: '/dls/i20/data/2018/sp20129-1/Experiment_1/nexus/104834_1.nxs'
# XML folder and files:
# /dls/i20/data/2018/sp20129-1/xml/Experiment_1/
# XES_Parameters
# XESDetector_Parameters
# Sample_Parameters_XES_sample
# Output_Parameters
# The contents of these files are also stored in the nexus file.
#
# Sample name: XES_Mn2O3_1.5mg_long
# Sample description: Mn2O3 1.5mg long measurement
# command: scan XESEnergy 6460.0 6500.0 0.3 bragg1WithOffset 6800.0 XESBragg I1 medipix XAS Progress Updater
#
#
#
# Dark current intensity (Hz), collected over 2.00s: I1 631.00
# Dark current has been automatically removed from counts in main scan (I1)
#
# Energy          	Ef              	XESBragg        	I1              	FF              	FF/I1           	Time            	
6799.9990       	6459.9900       	73.6276         	977132.00       	1084.000000     	0.001109        	2.0000          	
6799.9999       	6460.3000       	73.6185         	977107.00       	1142.000000     	0.001169        	2.0000          	
6799.9999       	6460.6000       	73.6095         	977094.00       	1174.000000     	0.001202        	2.0000          	
6800.0009       	6460.9000       	73.6004         	977099.00       	1179.000000     	0.001207        	2.0000          	
6799.9998       	6461.2000       	73.5914         	977079.00       	1231.000000     	0.001260        	2.0000          	
6800.0007       	6461.5000       	73.5823         	976979.00       	1314.000000     	0.001345        	2.0000          	
6800.0000       	6461.8000       	73.5733         	976850.00       	1317.000000     	0.001348        	2.0000          	
6799.9998       	6462.1000       	73.5643         	976846.00       	1304.000000     	0.001335        	2.0000          	
6799.9999       	6462.4000       	73.5553         	976911.00       	1422.000000     	0.001456        	2.0000          	
6799.9995       	6462.7000       	73.5463         	976746.00       	1444.000000     	0.001478        	2.0000          	
6800.0003       	6463.0000       	73.5373         	976828.00       	1411.000000     	0.001444        	2.0000          	
6800.0000       	6463.3000       	73.5283         	976762.00       	1498.000000     	0.001534        	2.0000          	
6799.9991       	6463.6000       	73.5193         	976725.00       	1506.000000     	0.001542        	2.0000          	
6799.9995       	6463.9000       	73.5103         	976604.00       	1565.000000     	0.001602        	2.0000          	
6799.9997       	6464.2000       	73.5013         	976593.00       	1680.000000     	0.001720        	2.0000          	
6800.0007       	6464.5000       	73.4923         	976543.00       	1737.000000     	0.001779        	2.0000          	
6799.9998       	6464.8000       	73.4834         	976633.00       	1745.000000     	0.001787        	2.0000          	
6800.0007       	6465.1000       	73.4744         	976482.00       	1885.000000     	0.001930        	2.0000          	
6799.9997       	6465.4000       	73.4654         	976578.00       	1923.000000     	0.001969        	2.0000          	
6799.9990       	6465.7000       	73.4565         	976452.00       	1990.000000     	0.002038        	2.0000          	
6800.0004       	6466.0000       	73.4475         	976371.00       	2069.000000     	0.002119        	2.0000          	
6799.9996       	6466.3000       	73.4386         	976401.00       	2248.000000     	0.002302        	2.0000          	
6800.0004       	6466.6000       	73.4297         	976215.00       	2329.000000     	0.002386        	2.0000          	
6799.9999       	6466.9000       	73.4207         	976116.00       	2414.000000     	0.002473        	2.0000          	
6800.0005       	6467.2000       	73.4118         	976091.00       	2529.000000     	0.002591        	2.0000          	
6800.0000       	6467.5000       	73.4029         	976012.00       	2732.000000     	0.002799        	2.0000          	
6800.0005       	6467.8000       	73.3940         	976024.00       	2788.000000     	0.002856        	2.0000          	
6800.0000       	6468.1000       	73.3851         	975937.00       	2810.000000     	0.002879        	2.0000          	
6800.0000       	6468.4000       	73.3762         	975844.00       	2975.000000     	0.003049        	2.0000          	
6799.9996       	6468.7000       	73.3673         	975831.00       	3205.000000     	0.003284        	2.0000          	
6800.0003       	6469.0000       	73.3584         	975796.00       	3458.000000     	0.003544        	2.0000          	
6799.9998       	6469.3000       	73.3495         	975705.00       	3600.000000     	0.003690        	2.0000          	
6800.0004       	6469.6000       	73.3406         	975622.00       	3853.000000     	0.003949        	2.0000          	
6800.0006       	6469.9000       	73.3317         	975557.00       	4055.000000     	0.004157        	2.0000          	
6799.9998       	6470.2000       	73.3229         	975566.00       	4429.000000     	0.004540        	2.0000          	
6800.0003       	6470.5000       	73.3140         	975358.00       	4528.000000     	0.004642        	2.0000          	
6800.0002       	6470.8000       	73.3051         	975426.00       	4782.000000     	0.004902        	2.0000          	
6800.0002       	6471.1000       	73.2963         	975262.00       	5080.000000     	0.005209        	2.0000          	
6799.9998       	6471.4000       	73.2874         	975142.00       	5463.000000     	0.005602        	2.0000          	
6799.9999       	6471.7000       	73.2786         	975140.00       	5767.000000     	0.005914        	2.0000          	
6800.0003       	6472.0000       	73.2698         	975010.00       	6211.000000     	0.006370        	2.0000          	
6799.9997       	6472.3000       	73.2609         	975014.00       	6540.000000     	0.006708        	2.0000          	
6799.9992       	6472.6000       	73.2521         	974984.00       	6775.000000     	0.006949        	2.0000          	
6799.9996       	6472.9000       	73.2433         	974862.00       	7137.000000     	0.007321        	2.0000          	
6800.0003       	6473.2000       	73.2345         	974787.00       	7431.000000     	0.007623        	2.0000          	
6799.9995       	6473.5000       	73.2256         	974770.00       	7748.000000     	0.007949        	2.0000          	
6800.0009       	6473.8000       	73.2168         	974676.00       	7992.000000     	0.008200        	2.0000          	
6800.0002       	6474.1000       	73.2080         	974609.00       	7992.000000     	0.008200        	2.0000          	
6799.9999       	6474.4000       	73.1992         	974503.00       	8222.000000     	0.008437        	2.0000          	
6799.9998       	6474.7000       	73.1905         	974648.00       	8427.000000     	0.008646        	2.0000          	
6799.9995       	6475.0000       	73.1817         	974604.00       	8274.000000     	0.008490        	2.0000          	
6800.0004       	6475.3000       	73.1729         	974508.00       	8470.000000     	0.008692        	2.0000          	
6799.9999       	6475.6000       	73.1641         	974430.00       	8420.000000     	0.008641        	2.0000          	
6799.9994       	6475.9000       	73.1553         	974265.00       	8315.000000     	0.008535        	2.0000          	
6800.0004       	6476.2000       	73.1466         	973989.00       	8098.000000     	0.008314        	2.0000          	
6800.0002       	6476.5000       	73.1378         	973934.00       	8248.000000     	0.008469        	2.0000          	
6800.0006       	6476.8000       	73.1291         	973911.00       	8066.000000     	0.008282        	2.0000          	
6800.0000       	6477.1000       	73.1203         	973967.00       	7989.000000     	0.008203        	2.0000          	
6799.9995       	6477.4000       	73.1116         	973904.00       	7852.000000     	0.008062        	2.0000          	
6800.0012       	6477.7000       	73.1028         	973850.00       	7626.000000     	0.007831        	2.0000          	
6800.0002       	6478.0000       	73.0941         	973819.00       	7571.000000     	0.007775        	2.0000          	
6800.0000       	6478.3000       	73.0854         	973716.00       	7622.000000     	0.007828        	2.0000          	
6800.0005       	6478.6000       	73.0767         	973732.00       	7559.000000     	0.007763        	2.0000          	
6800.0002       	6478.9000       	73.0679         	973612.00       	7442.000000     	0.007644        	2.0000          	
6799.9996       	6479.2000       	73.0592         	973540.00       	7410.000000     	0.007611        	2.0000          	
6800.0000       	6479.5000       	73.0505         	973549.00       	7370.000000     	0.007570        	2.0000          	
6799.9998       	6479.8000       	73.0418         	973462.00       	7283.000000     	0.007482        	2.0000          	
6799.9995       	6480.1000       	73.0331         	973443.00       	7450.000000     	0.007653        	2.0000          	
6799.9999       	6480.4000       	73.0244         	973277.00       	7384.000000     	0.007587        	2.0000          	
6800.0004       	6480.7000       	73.0157         	973173.00       	7296.000000     	0.007497        	2.0000          	
6799.9999       	6481.0000       	73.0071         	972902.00       	7376.000000     	0.007581        	2.0000          	
6799.9997       	6481.3000       	72.9984         	972922.00       	7333.000000     	0.007537        	2.0000          	
6799.9995       	6481.6000       	72.9897         	972922.00       	7486.000000     	0.007694        	2.0000          	
6799.9997       	6481.9000       	72.9810         	972715.00       	7364.000000     	0.007571        	2.0000          	
6800.0000       	6482.2000       	72.9724         	972712.00       	7628.000000     	0.007842        	2.0000          	
6800.0000       	6482.5000       	72.9637         	972645.00       	7823.000000     	0.008043        	2.0000          	
6799.9999       	6482.8000       	72.9551         	972500.00       	8069.000000     	0.008297        	2.0000          	
6800.0004       	6483.1000       	72.9464         	972391.00       	8384.000000     	0.008622        	2.0000          	
6799.9993       	6483.4000       	72.9378         	972430.00       	8600.000000     	0.008844        	2.0000          	
6800.0009       	6483.7000       	72.9292         	972295.00       	8964.000000     	0.009219        	2.0000          	
6800.0009       	6484.0000       	72.9205         	972213.00       	9249.000000     	0.009513        	2.0000          	
6799.9999       	6484.3000       	72.9119         	972228.00       	9894.000000     	0.010177        	2.0000          	
6800.0005       	6484.6000       	72.9033         	972236.00       	10262.000000    	0.010555        	2.0000          	
6800.0003       	6484.9000       	72.8947         	972124.00       	10754.000000    	0.011062        	2.0000          	
6800.0007       	6485.2000       	72.8861         	971973.00       	11694.000000    	0.012031        	2.0000          	
6800.0006       	6485.5000       	72.8775         	971864.00       	12078.000000    	0.012428        	2.0000          	
6800.0010       	6485.8000       	72.8689         	971823.00       	13026.000000    	0.013404        	2.0000          	
6799.9997       	6486.1000       	72.8603         	971773.00       	14071.000000    	0.014480        	2.0000          	
6800.0005       	6486.4000       	72.8517         	971591.00       	15247.000000    	0.015693        	2.0000          	
6799.9999       	6486.7000       	72.8431         	971528.00       	16686.000000    	0.017175        	2.0000          	
6800.0002       	6487.0000       	72.8345         	971494.00       	18030.000000    	0.018559        	2.0000          	
6800.0002       	6487.3000       	72.8259         	971370.00       	20112.000000    	0.020705        	2.0000          	
6800.0000       	6487.6000       	72.8174         	971343.00       	22061.000000    	0.022712        	2.0000          	
6800.0002       	6487.9000       	72.8088         	971348.00       	24475.000000    	0.025197        	2.0000          	
6800.0002       	6488.2000       	72.8002         	971206.00       	27131.000000    	0.027935        	2.0000          	
6800.0003       	6488.5000       	72.7917         	971017.00       	29592.000000    	0.030475        	2.0000          	
6800.0002       	6488.8000       	72.7831         	970980.00       	33076.000000    	0.034065        	2.0000          	
6800.0003       	6489.1000       	72.7746         	970874.00       	36032.000000    	0.037113        	2.0000          	
6800.0003       	6489.4000       	72.7660         	970656.00       	39843.000000    	0.041047        	2.0000          	
6799.9998       	6489.7000       	72.7575         	970631.00       	43175.000000    	0.044481        	2.0000          	
6800.0008       	6490.0000       	72.7490         	970647.00       	47118.000000    	0.048543        	2.0000          	
6799.9996       	6490.3000       	72.7404         	970532.00       	49646.000000    	0.051153        	2.0000          	
6800.0002       	6490.6000       	72.7319         	970424.00       	50536.000000    	0.052076        	2.0000          	
6799.9991       	6490.9000       	72.7234         	970321.00       	49671.000000    	0.051190        	2.0000          	
6799.9996       	6491.2000       	72.7149         	970252.00       	46668.000000    	0.048099        	2.0000          	
6799.9997       	6491.5000       	72.7064         	970139.00       	42182.000000    	0.043480        	2.0000          	
6800.0007       	6491.8000       	72.6979         	970071.00       	36187.000000    	0.037303        	2.0000          	
6800.0000       	6492.1000       	72.6894         	969974.00       	30671.000000    	0.031620        	2.0000          	
6800.0000       	6492.4000       	72.6809         	969900.00       	25739.000000    	0.026538        	2.0000          	
6799.9999       	6492.7000       	72.6724         	983536.00       	21564.000000    	0.021925        	2.0000          	
6800.0002       	6493.0000       	72.6639         	983377.00       	17578.000000    	0.017875        	2.0000          	
6800.0000       	6493.3000       	72.6554         	983214.00       	14552.000000    	0.014800        	2.0000          	
6799.9988       	6493.6000       	72.6470         	983136.00       	12150.000000    	0.012358        	2.0000          	
6800.0009       	6493.9000       	72.6385         	982895.00       	10413.000000    	0.010594        	2.0000          	
6799.9996       	6494.2000       	72.6300         	982929.00       	8824.000000     	0.008977        	2.0000          	
6800.0002       	6494.5000       	72.6216         	982895.00       	7544.000000     	0.007675        	2.0000          	
6800.0000       	6494.8000       	72.6131         	982854.00       	6455.000000     	0.006568        	2.0000          	
6800.0000       	6495.1000       	72.6047         	982759.00       	5961.000000     	0.006066        	2.0000          	
6800.0003       	6495.4000       	72.5962         	982540.00       	5291.000000     	0.005385        	2.0000          	
6800.0006       	6495.7000       	72.5878         	982639.00       	4740.000000     	0.004824        	2.0000          	
6800.0000       	6496.0000       	72.5793         	982495.00       	4242.000000     	0.004318        	2.0000          	
6799.9999       	6496.3000       	72.5709         	982423.00       	4005.000000     	0.004077        	2.0000          	
6799.9999       	6496.6000       	72.5625         	982311.00       	3525.000000     	0.003588        	2.0000          	
6800.0000       	6496.9000       	72.5541         	982303.00       	3255.000000     	0.003314        	2.0000          	
6800.0008       	6497.2000       	72.5457         	982135.00       	3077.000000     	0.003133        	2.0000          	
6800.0000       	6497.5000       	72.5372         	982101.00       	2831.000000     	0.002883        	2.0000          	
6800.0000       	6497.8000       	72.5288         	981899.00       	2612.000000     	0.002660        	2.0000          	
6799.9991       	6498.1000       	72.5204         	981805.00       	2463.000000     	0.002509        	2.0000          	
6800.0005       	6498.4000       	72.5120         	981823.00       	2400.000000     	0.002444        	2.0000          	
6799.9994       	6498.7000       	72.5036         	981670.00       	2168.000000     	0.002208        	2.0000          	
6800.0000       	6499.0000       	72.4953         	981589.00       	2060.000000     	0.002099        	2.0000          	
6800.0004       	6499.3000       	72.4869         	981599.00       	1926.000000     	0.001962        	2.0000          	
6799.9994       	6499.6000       	72.4785         	981540.00       	1919.000000     	0.001955        	2.0000          	
6800.0005       	6499.9000       	72.4701         	981518.00       	1810.000000     	0.001844        	2.0000          	
# Instrument: I20-XAS Date: Thu, 11 Oct 2018 10:12:02 BST
# Final ring current: 301.42061

File: wf_data/pub_723/DS0747/Figure_2A_S1_XES_Mn3O4.dat
# DIAMOND LIGHT SOURCE
# Instrument: I20-XAS Date: Thu, 11 Oct 2018 14:21:32 BST
# Ring energy: 3.00089 GeV
# Initial ring current: 301.57235 mA
# Filling mode: Standby
# Wiggler gap selected: 20.00000 mm
#  
# Primary slits:  vertical gap= 0.10007 mrad; horizontal gap= 0.70012 mrad; vertical offset= 0.02495 mrad; horizontal offset= 0.00007 mrad
# Secondary slits:  vertical gap= 6.99800 mm; horizontal gap= 25.00000 mm; vertical offset= 1.29900 mm; horizontal offset= -0.00300 mm
# Experimental slits:  vertical gap= 1.50014 mm; horizontal gap= 5.00002 mm; vertical offset= 2.60000 mm; horizontal offset= -2.80000 mm
#  
# Optic Hutch Mirrors Coating: Rhodium
# Monochromator crystal cut: Si(111)
# Incident angle for Harmonic Rejection Mirrors: -6.35 mrad
# hrmcoating	
# I0 Stanford sensitivity: 1 uA/V Offsets: 5 nA
# It Stanford sensitivity: 1 uA/V Offsets: 5 nA
# Iref Stanford sensitivity: 2 uA/V Offsets: 5 nA
# I1 Stanford sensitivity: 2 uA/V Offsets: 10 nA
#  
#  
# Atn5 (Xia) filters: Al 0.2 mm Out Al 0.5 mm Out Al 1.0 mm Out Al 3.0 mm Out
# Sample stage: x: 0.00 mm y: 23.00 mm z: -3.60 mm rot: 45.00 deg fine_rot: 0.00 deg
#
# Ascii output file name: 'Experiment_1/ascii/XES_Mn3O4_1.5mg_104870_1.dat'
# Nexus output file: '/dls/i20/data/2018/sp20129-1/Experiment_1/nexus/104870_1.nxs'
# XML folder and files:
# /dls/i20/data/2018/sp20129-1/xml/Experiment_1/
# XES_Parameters
# XESDetector_Parameters
# Sample_Parameters_XES_sample
# Output_Parameters
# The contents of these files are also stored in the nexus file.
#
# Sample name: XES_Mn3O4_1.5mg
# Sample description: Mn3O4
# Additional comments: 1.5 mg
# command: scan XESEnergy 6460.0 6500.0 0.3 bragg1WithOffset 6800.0 XESBragg I1 medipix XAS Progress Updater
#
#
#
# Dark current intensity (Hz), collected over 2.00s: I1 627.50
# Dark current has been automatically removed from counts in main scan (I1)
#
# Energy          	Ef              	XESBragg        	I1              	FF              	FF/I1           	Time            	
6799.9998       	6459.9900       	73.6276         	979729.50       	997.000000      	0.001018        	2.0000          	
6799.9990       	6460.3000       	73.6185         	979699.50       	1042.000000     	0.001064        	2.0000          	
6799.9999       	6460.6000       	73.6095         	979734.50       	1067.000000     	0.001089        	2.0000          	
6799.9999       	6460.9000       	73.6004         	979728.50       	1111.000000     	0.001134        	2.0000          	
6800.0009       	6461.2000       	73.5914         	979656.50       	1122.000000     	0.001145        	2.0000          	
6800.0000       	6461.5000       	73.5823         	979786.50       	1149.000000     	0.001173        	2.0000          	
6799.9997       	6461.8000       	73.5733         	979607.50       	1192.000000     	0.001217        	2.0000          	
6800.0003       	6462.1000       	73.5643         	979535.50       	1223.000000     	0.001249        	2.0000          	
6800.0004       	6462.4000       	73.5553         	979452.50       	1240.000000     	0.001266        	2.0000          	
6799.9999       	6462.7000       	73.5463         	979424.50       	1311.000000     	0.001339        	2.0000          	
6799.9992       	6463.0000       	73.5373         	979261.50       	1309.000000     	0.001337        	2.0000          	
6799.9993       	6463.3000       	73.5283         	979184.50       	1385.000000     	0.001414        	2.0000          	
6799.9993       	6463.6000       	73.5193         	979135.50       	1448.000000     	0.001479        	2.0000          	
6800.0006       	6463.9000       	73.5103         	979074.50       	1511.000000     	0.001543        	2.0000          	
6800.0004       	6464.2000       	73.5013         	979025.50       	1561.000000     	0.001594        	2.0000          	
6800.0000       	6464.5000       	73.4923         	978990.50       	1670.000000     	0.001706        	2.0000          	
6799.9994       	6464.8000       	73.4834         	978976.50       	1722.000000     	0.001759        	2.0000          	
6799.9993       	6465.1000       	73.4744         	978854.50       	1777.000000     	0.001815        	2.0000          	
6800.0002       	6465.4000       	73.4654         	978769.50       	1794.000000     	0.001833        	2.0000          	
6800.0000       	6465.7000       	73.4565         	978688.50       	1962.000000     	0.002005        	2.0000          	
6800.0007       	6466.0000       	73.4475         	978590.50       	1997.000000     	0.002041        	2.0000          	
6799.9997       	6466.3000       	73.4386         	978455.50       	2124.000000     	0.002171        	2.0000          	
6800.0005       	6466.6000       	73.4297         	978502.50       	2200.000000     	0.002248        	2.0000          	
6800.0006       	6466.9000       	73.4207         	978460.50       	2221.000000     	0.002270        	2.0000          	
6800.0003       	6467.2000       	73.4118         	978351.50       	2394.000000     	0.002447        	2.0000          	
6800.0003       	6467.5000       	73.4029         	978232.50       	2573.000000     	0.002630        	2.0000          	
6800.0004       	6467.8000       	73.3940         	978195.50       	2687.000000     	0.002747        	2.0000          	
6799.9994       	6468.1000       	73.3851         	978108.50       	2903.000000     	0.002968        	2.0000          	
6800.0006       	6468.4000       	73.3762         	978040.50       	2937.000000     	0.003003        	2.0000          	
6800.0005       	6468.7000       	73.3673         	977951.50       	3179.000000     	0.003251        	2.0000          	
6799.9994       	6469.0000       	73.3584         	978012.50       	3476.000000     	0.003554        	2.0000          	
6799.9994       	6469.3000       	73.3495         	978039.50       	3657.000000     	0.003739        	2.0000          	
6800.0005       	6469.6000       	73.3406         	977846.50       	3784.000000     	0.003870        	2.0000          	
6799.9993       	6469.9000       	73.3317         	977835.50       	4085.000000     	0.004178        	2.0000          	
6799.9992       	6470.2000       	73.3229         	977657.50       	4333.000000     	0.004432        	2.0000          	
6799.9998       	6470.5000       	73.3140         	977727.50       	4676.000000     	0.004783        	2.0000          	
6799.9996       	6470.8000       	73.3051         	977743.50       	5026.000000     	0.005140        	2.0000          	
6799.9998       	6471.1000       	73.2963         	977564.50       	5189.000000     	0.005308        	2.0000          	
6799.9999       	6471.4000       	73.2874         	977377.50       	5480.000000     	0.005607        	2.0000          	
6799.9996       	6471.7000       	73.2786         	977199.50       	5786.000000     	0.005921        	2.0000          	
6799.9994       	6472.0000       	73.2698         	977387.50       	6038.000000     	0.006178        	2.0000          	
6800.0007       	6472.3000       	73.2609         	977323.50       	6317.000000     	0.006464        	2.0000          	
6799.9994       	6472.6000       	73.2521         	977300.50       	6942.000000     	0.007103        	2.0000          	
6800.0002       	6472.9000       	73.2433         	977181.50       	7104.000000     	0.007270        	2.0000          	
6800.0006       	6473.2000       	73.2345         	977152.50       	7582.000000     	0.007759        	2.0000          	
6800.0003       	6473.5000       	73.2256         	977040.50       	7800.000000     	0.007983        	2.0000          	
6799.9997       	6473.8000       	73.2168         	977014.50       	8065.000000     	0.008255        	2.0000          	
6799.9998       	6474.1000       	73.2080         	976905.50       	8180.000000     	0.008373        	2.0000          	
6800.0006       	6474.4000       	73.1992         	976895.50       	8570.000000     	0.008773        	2.0000          	
6800.0000       	6474.7000       	73.1905         	976841.50       	8641.000000     	0.008846        	2.0000          	
6799.9999       	6475.0000       	73.1817         	976569.50       	8621.000000     	0.008828        	2.0000          	
6799.9998       	6475.3000       	73.1729         	976450.50       	8702.000000     	0.008912        	2.0000          	
6799.9999       	6475.6000       	73.1641         	976457.50       	8827.000000     	0.009040        	2.0000          	
6799.9992       	6475.9000       	73.1553         	976402.50       	8769.000000     	0.008981        	2.0000          	
6800.0000       	6476.2000       	73.1466         	976281.50       	8680.000000     	0.008891        	2.0000          	
6800.0018       	6476.5000       	73.1378         	976311.50       	8868.000000     	0.009083        	2.0000          	
6800.0004       	6476.8000       	73.1291         	976157.50       	8442.000000     	0.008648        	2.0000          	
6799.9996       	6477.1000       	73.1203         	976052.50       	8364.000000     	0.008569        	2.0000          	
6799.9998       	6477.4000       	73.1116         	976071.50       	8289.000000     	0.008492        	2.0000          	
6800.0000       	6477.7000       	73.1028         	976064.50       	8196.000000     	0.008397        	2.0000          	
6800.0007       	6478.0000       	73.0941         	976022.50       	7766.000000     	0.007957        	2.0000          	
6800.0000       	6478.3000       	73.0854         	975776.50       	7944.000000     	0.008141        	2.0000          	
6799.9991       	6478.6000       	73.0767         	975720.50       	7864.000000     	0.008060        	2.0000          	
6799.9996       	6478.9000       	73.0679         	975661.50       	7690.000000     	0.007882        	2.0000          	
6800.0000       	6479.2000       	73.0592         	975563.50       	7668.000000     	0.007860        	2.0000          	
6800.0000       	6479.5000       	73.0505         	975456.50       	7476.000000     	0.007664        	2.0000          	
6800.0009       	6479.8000       	73.0418         	975345.50       	7481.000000     	0.007670        	2.0000          	
6799.9996       	6480.1000       	73.0331         	975489.50       	7372.000000     	0.007557        	2.0000          	
6800.0002       	6480.4000       	73.0244         	975288.50       	7237.000000     	0.007420        	2.0000          	
6799.9995       	6480.7000       	73.0157         	975212.50       	7188.000000     	0.007371        	2.0000          	
6800.0006       	6481.0000       	73.0071         	975255.50       	7225.000000     	0.007408        	2.0000          	
6799.9999       	6481.3000       	72.9984         	975034.50       	7230.000000     	0.007415        	2.0000          	
6800.0003       	6481.6000       	72.9897         	975065.50       	7205.000000     	0.007389        	2.0000          	
6799.9997       	6481.9000       	72.9810         	974972.50       	7232.000000     	0.007418        	2.0000          	
6800.0003       	6482.2000       	72.9724         	974873.50       	7320.000000     	0.007509        	2.0000          	
6799.9992       	6482.5000       	72.9637         	974813.50       	7609.000000     	0.007806        	2.0000          	
6800.0002       	6482.8000       	72.9551         	974682.50       	7649.000000     	0.007848        	2.0000          	
6799.9999       	6483.1000       	72.9464         	974604.50       	8045.000000     	0.008255        	2.0000          	
6799.9997       	6483.4000       	72.9378         	974625.50       	8234.000000     	0.008448        	2.0000          	
6800.0006       	6483.7000       	72.9292         	974531.50       	8502.000000     	0.008724        	2.0000          	
6800.0005       	6484.0000       	72.9205         	974472.50       	8960.000000     	0.009195        	2.0000          	
6800.0000       	6484.3000       	72.9119         	974293.50       	9219.000000     	0.009462        	2.0000          	
6800.0007       	6484.6000       	72.9033         	974118.50       	9757.000000     	0.010016        	2.0000          	
6800.0004       	6484.9000       	72.8947         	974190.50       	10102.000000    	0.010370        	2.0000          	
6799.9996       	6485.2000       	72.8861         	973889.50       	11023.000000    	0.011319        	2.0000          	
6799.9991       	6485.5000       	72.8775         	973835.50       	11849.000000    	0.012167        	2.0000          	
6799.9994       	6485.8000       	72.8689         	973762.50       	12922.000000    	0.013270        	2.0000          	
6799.9999       	6486.1000       	72.8603         	973733.50       	13303.000000    	0.013662        	2.0000          	
6800.0006       	6486.4000       	72.8517         	973604.50       	14529.000000    	0.014923        	2.0000          	
6799.9994       	6486.7000       	72.8431         	973665.50       	16364.000000    	0.016807        	2.0000          	
6800.0000       	6487.0000       	72.8345         	973566.50       	17592.000000    	0.018070        	2.0000          	
6800.0006       	6487.3000       	72.8259         	973502.50       	19714.000000    	0.020251        	2.0000          	
6799.9995       	6487.6000       	72.8174         	973452.50       	21400.000000    	0.021984        	2.0000          	
6800.0005       	6487.9000       	72.8088         	973339.50       	24255.000000    	0.024919        	2.0000          	
6799.9996       	6488.2000       	72.8002         	973163.50       	26605.000000    	0.027339        	2.0000          	
6799.9999       	6488.5000       	72.7917         	973082.50       	29681.000000    	0.030502        	2.0000          	
6800.0006       	6488.8000       	72.7831         	972996.50       	32752.000000    	0.033661        	2.0000          	
6800.0005       	6489.1000       	72.7746         	972958.50       	36360.000000    	0.037371        	2.0000          	
6799.9998       	6489.4000       	72.7660         	972806.50       	39841.000000    	0.040955        	2.0000          	
6800.0002       	6489.7000       	72.7575         	972688.50       	43193.000000    	0.044406        	2.0000          	
6800.0008       	6490.0000       	72.7490         	972647.50       	47317.000000    	0.048648        	2.0000          	
6799.9995       	6490.3000       	72.7404         	972555.50       	50413.000000    	0.051836        	2.0000          	
6800.0003       	6490.6000       	72.7319         	972492.50       	51442.000000    	0.052897        	2.0000          	
6800.0002       	6490.9000       	72.7234         	972302.50       	51124.000000    	0.052580        	2.0000          	
6799.9999       	6491.2000       	72.7149         	972238.50       	48454.000000    	0.049838        	2.0000          	
6800.0002       	6491.5000       	72.7064         	972151.50       	43491.000000    	0.044737        	2.0000          	
6800.0005       	6491.8000       	72.6979         	972221.50       	37677.000000    	0.038754        	2.0000          	
6800.0007       	6492.1000       	72.6894         	972125.50       	31806.000000    	0.032718        	2.0000          	
6800.0003       	6492.4000       	72.6809         	971986.50       	26302.000000    	0.027060        	2.0000          	
6799.9992       	6492.7000       	72.6724         	971872.50       	21904.000000    	0.022538        	2.0000          	
6799.9995       	6493.0000       	72.6639         	971934.50       	18251.000000    	0.018778        	2.0000          	
6799.9994       	6493.3000       	72.6554         	971725.50       	15092.000000    	0.015531        	2.0000          	
6800.0006       	6493.6000       	72.6470         	971708.50       	12593.000000    	0.012960        	2.0000          	
6800.0000       	6493.9000       	72.6385         	971639.50       	10506.000000    	0.010813        	2.0000          	
6800.0002       	6494.2000       	72.6300         	971602.50       	8992.000000     	0.009255        	2.0000          	
6799.9998       	6494.5000       	72.6216         	971410.50       	7653.000000     	0.007878        	2.0000          	
6799.9994       	6494.8000       	72.6131         	971348.50       	6623.000000     	0.006818        	2.0000          	
6800.0004       	6495.1000       	72.6047         	971262.50       	5907.000000     	0.006082        	2.0000          	
6799.9995       	6495.4000       	72.5962         	971217.50       	5323.000000     	0.005481        	2.0000          	
6799.9998       	6495.7000       	72.5878         	971023.50       	4853.000000     	0.004998        	2.0000          	
6800.0000       	6496.0000       	72.5793         	970947.50       	4314.000000     	0.004443        	2.0000          	
6800.0006       	6496.3000       	72.5709         	970735.50       	3881.000000     	0.003998        	2.0000          	
6799.9988       	6496.6000       	72.5625         	970770.50       	3631.000000     	0.003740        	2.0000          	
6799.9994       	6496.9000       	72.5541         	970609.50       	3340.000000     	0.003441        	2.0000          	
6799.9998       	6497.2000       	72.5457         	970487.50       	3018.000000     	0.003110        	2.0000          	
6800.0002       	6497.5000       	72.5372         	970414.50       	2706.000000     	0.002788        	2.0000          	
6799.9997       	6497.8000       	72.5288         	970431.50       	2660.000000     	0.002741        	2.0000          	
6799.9999       	6498.1000       	72.5204         	970246.50       	2546.000000     	0.002624        	2.0000          	
6800.0002       	6498.4000       	72.5120         	970222.50       	2393.000000     	0.002466        	2.0000          	
6799.9998       	6498.7000       	72.5036         	970088.50       	2177.000000     	0.002244        	2.0000          	
6800.0003       	6499.0000       	72.4953         	970006.50       	2026.000000     	0.002089        	2.0000          	
6800.0006       	6499.3000       	72.4869         	969802.50       	2020.000000     	0.002083        	2.0000          	
6800.0005       	6499.6000       	72.4785         	969760.50       	1876.000000     	0.001934        	2.0000          	
6799.9999       	6499.9000       	72.4701         	969519.50       	1862.000000     	0.001921        	2.0000          	
# Instrument: I20-XAS Date: Thu, 11 Oct 2018 14:29:43 BST
# Final ring current: 297.92108
